Repository: BAMresearch/LebeDigital

<h1 align="center">LeBeDigital</h1>
<h3 align="center">Life Cycle of Concrete</h3>
  <a href="#dart-project-objective">Objective</a> &#xa0; | &#xa0; 
  <a href="#sparkles-key-features">Features</a> &#xa0; | &#xa0;
  <a href="#rocket-technologies">Technologies</a> &#xa0; | &#xa0;
  <a href="#white_check_mark-installation">Installation</a> &#xa0; | &#xa0;
  <a href="#memo-license">License</a>

## :dart: Project Objective ##

The aim of the joint project LeBeDigital, a part of the initiative Plattform Material Digital, is to develop a structure for concrete material data following the FAIR principle and being flexible enough to fulfill requirements of future developments in concrete research and production. The expected outcome is a material database, where Concrete-specific characteristic values and models are structurally integrated.

## :sparkles: Key Features ##

:heavy_check_mark: Raw Data Upload\
:heavy_check_mark: Metadata Extraction\
:heavy_check_mark: Knowledge Graph Mapping\
:heavy_check_mark: Data Retrieval

## :rocket: Technologies ##

- [Python](https://www.python.org)
- [Flask](https://flask.palletsprojects.com/)
- [PMD Core Ontology](https://github.com/materialdigital/core-ontology)
- [SPARQL](https://www.w3.org/TR/sparql11-query/)
- [Ontodocker](https://materialdigital.github.io/pmd-server/pages/services/onto-docker/)

# Clone this project
$ git clone https://github.com/BAMresearch/LebeDigital.git

# Go to the web directory
$ cd web

# Open `config.json` and replace placeholders with actual credentials.

# Run the project
$ python server.py

File: Datasets/Thiele/Druckfestigkeit/2013_01_09_7.2 Thiele/7.2 Thiele 28d v. 09.01.13 Probe 1/specimen.dat
MTS793|MPT|DEU|1|2|,|.|:|49|1|1|A

Bediener Information			Würfeldruckfestigkeit (150mm)			Zeit:	12,738281	Sec	06.02.2013 12:56:22
Datum	06.02.2013
Prüfer:	Kh
Probebezeichnung	7.2 Thiele 28d v. 09.01.13 Probe 1
Protokoll Seite	-
Breite [mm]:	150
Höhe [mm]:	150
Länge Einfüllseite [mm]:	149
Masse [g]:	7971
Bediener Information Ende

Datenerfassung						Zeit:	157,0625	Sec	06.02.2013 12:58:46
Ch 1 Weg	Ch 1 Kraft
mm	kN
0,86603767	10,206552
-1,2313941	-1417,3629

Datenerfassung						Zeit:	157,07227	Sec	06.02.2013 12:58:46
Datum	Tageszeit	Laufzeit	Ch 1 Weg	Ch 1 Kraft
Days	Days	Sec	mm	kN
41317	0,22765608	29,576172	-0,0026657828	-16,550167
41317	0,22765839	29,776367	-0,0055544572	-18,560345
41317	0,22766072	29,976563	-0,010621525	-20,454491
41317	0,22766303	30,176758	-0,014921846	-23,20208
41317	0,22766535	30,376953	-0,018520802	-25,731655
41317	0,22766766	30,577148	-0,024268432	-28,292288
41317	0,22766998	30,777344	-0,027478069	-30,699184
41317	0,22767229	30,977539	-0,031953733	-32,805798
41317	0,22767462	31,177734	-0,035534855	-35,36554
41317	0,22767693	31,37793	-0,040280961	-38,069332
41317	0,22767925	31,578125	-0,043992847	-40,231834
41317	0,22768156	31,77832	-0,050091159	-42,391899
41317	0,22768389	31,978516	-0,052623209	-44,490074
41317	0,2276862	32,178711	-0,057054292	-46,57864
41317	0,22768852	32,378906	-0,062154051	-48,537712
41317	0,22769083	32,579102	-0,065586582	-50,765129
41317	0,22769316	32,779297	-0,069607541	-52,394344
41317	0,22769547	32,979492	-0,074757822	-54,331707
41317	0,22769779	33,179688	-0,077940717	-56,563614
41317	0,2277001	33,379883	-0,081509955	-58,497578
41317	0,22770242	33,580078	-0,085073248	-60,32407
41317	0,22770473	33,780273	-0,089391395	-62,803741
41317	0,22770706	33,980469	-0,092238463	-65,076057
41317	0,22770937	34,180664	-0,096226737	-67,854073
41317	0,22771169	34,380859	-0,099189706	-69,963409
41317	0,227714	34,581055	-0,10168906	-72,385361
41317	0,22771633	34,78125	-0,10511862	-74,89341
41317	0,22771864	34,981445	-0,10815886	-76,818489
41317	0,22772096	35,181641	-0,11247702	-79,280792
41317	0,22772327	35,381836	-0,1144236	-81,121071
41317	0,2277256	35,582031	-0,11790369	-83,265198
41317	0,2277279	35,782227	-0,11982947	-85,631447
41317	0,22773023	35,982422	-0,12257252	-87,791527
41317	0,22773254	36,182617	-0,12634681	-89,453079
41317	0,22773486	36,382813	-0,12901556	-91,454193
41317	0,22773717	36,583008	-0,13113452	-93,912056
41317	0,2277395	36,783203	-0,1332832	-96,374687
41317	0,22774181	36,983398	-0,13574986	-98,573555
41317	0,22774413	37,183594	-0,13805307	-100,90146
41317	0,22774644	37,383789	-0,14034738	-103,31666
41317	0,22774877	37,583984	-0,14267139	-105,86102
41317	0,22775108	37,78418	-0,144722	-108,36553
41317	0,2277534	37,984375	-0,1473759	-110,96809
41317	0,22775571	38,18457	-0,14857951	-113,45143
41317	0,22775804	38,384766	-0,15192288	-115,98399
41317	0,22776034	38,584961	-0,15391998	-118,45261
41317	0,22776267	38,785156	-0,15616673	-120,94125
41317	0,22776498	38,985352	-0,15777452	-122,65565
41317	0,2277673	39,185547	-0,15981026	-124,72881
41317	0,22776961	39,385742	-0,16175091	-126,85669
41317	0,22777194	39,585938	-0,16431564	-129,21748
41317	0,22777425	39,786133	-0,16565003	-130,76553
41317	0,22777657	39,986328	-0,16756095	-133,24438
41317	0,22777888	40,186523	-0,16913903	-135,87737
41317	0,22778121	40,386719	-0,17136793	-138,21208
41317	0,22778352	40,586914	-0,17398022	-140,41397
41317	0,22778584	40,787109	-0,17519572	-142,71935
41317	0,22778815	40,987305	-0,17745733	-145,34737
41317	0,22779047	41,1875	-0,1785064	-148,05917
41317	0,22779278	41,387695	-0,17984673	-150,55252
41317	0,22779511	41,587891	-0,18226287	-152,55334
41317	0,22779742	41,788086	-0,18423027	-154,25803
41317	0,22779974	41,988281	-0,18579645	-156,66083
41317	0,22780205	42,188477	-0,18829283	-159,09157
41317	0,22780438	42,388672	-0,18904471	-161,11125
41317	0,22780669	42,588867	-0,19233461	-162,77472
41317	0,22780901	42,789063	-0,19423066	-164,74934
41317	0,22781132	42,989258	-0,19606432	-166,81656
41317	0,22781365	43,189453	-0,19670625	-168,76665
41317	0,22781596	43,389648	-0,19815356	-170,54114
41317	0,22781828	43,589844	-0,19883709	-172,68671
41317	0,22782059	43,790039	-0,2014048	-174,90639
41317	0,22782291	43,990234	-0,20192786	-177,46437
41317	0,22782522	44,19043	-0,20412408	-180,03656
41317	0,22782755	44,390625	-0,20631436	-182,42796
41317	0,22782986	44,59082	-0,20866512	-184,51065
41317	0,22783218	44,791016	-0,21001436	-187,1337
41317	0,22783449	44,991211	-0,2114795	-189,28214
41317	0,22783682	45,191406	-0,21400262	-191,06047
41317	0,22783913	45,391602	-0,21480802	-193,19469
41317	0,22784145	45,591797	-0,21667139	-195,52148
41317	0,22784376	45,791992	-0,21785717	-197,53757
41317	0,22784609	45,992188	-0,21905781	-200,16664
41317	0,2278484	46,192383	-0,22232391	-201,67494
41317	0,22785072	46,392578	-0,22354239	-203,77449
41317	0,22785303	46,592773	-0,22548303	-205,88712
41317	0,22785535	46,792969	-0,22732857	-208,15709
41317	0,22785766	46,993164	-0,22917412	-210,67131
41317	0,22785999	47,193359	-0,22886504	-212,86626
41317	0,2278623	47,393555	-0,23183098	-215,34239
41317	0,22786462	47,59375	-0,23216087	-218,00702
41317	0,22786693	47,793945	-0,23340608	-220,44034
41317	0,22786926	47,994141	-0,2351595	-222,95949
41317	0,22787157	48,194336	-0,23681484	-225,21686
41317	0,22787389	48,394531	-0,23782825	-227,70201
41317	0,2278762	48,594727	-0,23991749	-230,47249
41317	0,22787853	48,794922	-0,24114785	-232,77762
41317	0,22788084	48,995117	-0,24238713	-235,27101
41317	0,22788316	49,195313	-0,24565323	-237,15587
41317	0,22788547	49,395508	-0,24688062	-239,51889
41317	0,22788779	49,595703	-0,24907981	-241,46349
41317	0,2278901	49,795898	-0,2503072	-243,70178
41317	0,22789243	49,996094	-0,24989708	-246,09291
41317	0,22789474	50,196289	-0,25220624	-248,06555
41317	0,22789706	50,396484	-0,25321668	-250,36159
41317	0,22789937	50,59668	-0,25555852	-252,67627
41317	0,2279017	50,796875	-0,25615886	-254,94028
41317	0,22790401	50,99707	-0,2577607	-257,29935
41317	0,22790633	51,197266	-0,25945172	-259,61771
41317	0,22790864	51,397461	-0,25990641	-262,09808
41317	0,22791097	51,597656	-0,26171926	-264,50845
41317	0,22791328	51,797852	-0,26267323	-267,23282
41317	0,2279156	51,998047	-0,26466438	-269,29492
41317	0,22791791	52,198242	-0,26481298	-271,53616
41317	0,22792023	52,398438	-0,26732719	-273,86636
41317	0,22792254	52,598633	-0,26890528	-275,87653
41317	0,22792487	52,798828	-0,26924407	-278,20288
41317	0,22792718	52,999023	-0,27102125	-279,89566
41317	0,2279295	53,199219	-0,27278954	-282,06573
41317	0,22793181	53,399414	-0,27277169	-284,1748
41317	0,22793412	53,599609	-0,27481338	-285,81183
41317	0,22793645	53,799805	-0,27588031	-287,75571
41317	0,22793876	54	-0,27728301	-289,59128
41317	0,22794108	54,200195	-0,2791791	-291,61285
41317	0,22794339	54,400391	-0,28029948	-294,35236
41317	0,22794572	54,600586	-0,28078392	-296,1304
41317	0,22794802	54,800781	-0,28347644	-298,80722
41317	0,22795035	55,000977	-0,28496537	-301,07547
41317	0,22795266	55,201172	-0,28590149	-303,68915
41317	0,22795498	55,401367	-0,28697732	-305,87735
41317	0,22795729	55,601563	-0,28713781	-308,27951
41317	0,22795962	55,801758	-0,28983629	-310,17316
41317	0,22796193	56,001953	-0,29060897	-312,43491
41317	0,22796425	56,202148	-0,2927309	-314,67047
41317	0,22796656	56,402344	-0,2929627	-316,71887
41317	0,22796889	56,602539	-0,29457644	-318,52847
41317	0,2279712	56,802734	-0,29519758	-320,84857
41317	0,22797352	57,00293	-0,29722735	-322,92752
41317	0,22797583	57,203125	-0,29864791	-324,8606
41317	0,22797816	57,40332	-0,29993176	-326,7963
41317	0,22798046	57,603516	-0,30165249	-328,91962
41317	0,22798279	57,803711	-0,30291852	-331,74582
41317	0,2279851	58,003906	-0,30515933	-334,48938
41317	0,22798742	58,204102	-0,30594093	-336,67065
41317	0,22798973	58,404297	-0,30763787	-339,13577
41317	0,22799206	58,604492	-0,3084403	-341,83643
41317	0,22799437	58,804688	-0,30936158	-344,47424
41317	0,22799669	59,004883	-0,31140029	-347,04025
41317	0,227999	59,205078	-0,31227699	-349,36847
41317	0,22800133	59,405273	-0,3144643	-351,85568
41317	0,22800364	59,605469	-0,31515676	-354,20837
41317	0,22800596	59,805664	-0,31689531	-356,53162
41317	0,22800827	60,005859	-0,31786117	-358,82935
41317	0,22801059	60,206055	-0,31974831	-360,25659
41317	0,2280129	60,40625	-0,32049426	-362,49985
41317	0,22801523	60,606445	-0,3221496	-364,87411
41317	0,22801754	60,806641	-0,32318678	-367,0712
41317	0,22801986	61,006836	-0,32304117	-369,29129
41317	0,22802217	61,207031	-0,32369202	-371,48038
41317	0,2280245	61,407227	-0,32543355	-373,87387
41317	0,22802681	61,607422	-0,32754657	-376,41843
41317	0,22802913	61,807617	-0,32796857	-378,71417
41317	0,22803144	62,007813	-0,33008453	-380,76096
41317	0,22803377	62,208008	-0,33103555	-383,38657
41317	0,22803608	62,408203	-0,33143973	-386,17447
41317	0,2280384	62,608398	-0,33115739	-388,37512
41317	0,22804071	62,808594	-0,33419171	-390,09857
41317	0,22804303	63,008789	-0,33425114	-392,57428
41317	0,22804534	63,208984	-0,33638495	-394,52371
41317	0,22804767	63,40918	-0,33804622	-396,82089
41317	0,22804998	63,609375	-0,33944005	-398,92966
41317	0,2280523	63,80957	-0,34116375	-400,15601
41317	0,22805461	64,009766	-0,34251595	-402,35947
41317	0,22805694	64,209961	-0,34208503	-404,6066
41317	0,22805925	64,410156	-0,34396327	-406,34106
41317	0,22806157	64,610352	-0,34453684	-408,47839
41317	0,22806388	64,810547	-0,346632	-410,57526
41317	0,22806621	65,010742	-0,34784156	-412,90283
41317	0,22806852	65,210938	-0,34943449	-415,38315
41317	0,22807084	65,411133	-0,35070646	-417,56091
41317	0,22807315	65,611328	-0,35189521	-420,17712
41317	0,22807547	65,811523	-0,35153562	-422,36151
41317	0,22807778	66,011719	-0,35390422	-424,98758
41317	0,22808011	66,211914	-0,35531586	-426,91287
41317	0,22808242	66,412109	-0,35596374	-428,65744
41317	0,22808474	66,612305	-0,35723868	-431,25159
41317	0,22808705	66,8125	-0,3589386	-433,4415
41317	0,22808938	67,012695	-0,3597618	-435,45654
41317	0,22809169	67,212891	-0,36084062	-436,97443
41317	0,22809401	67,413086	-0,36217797	-439,36331
41317	0,22809632	67,613281	-0,36280206	-441,54477
41317	0,22809865	67,813477	-0,36403835	-443,79391
41317	0,22810096	68,013672	-0,36657339	-446,12119
41317	0,22810328	68,213867	-0,36821684	-448,21634
41317	0,22810559	68,414063	-0,36807418	-451,0639
41317	0,22810791	68,614258	-0,36926889	-453,18292
41317	0,22811022	68,814453	-0,36966711	-455,31467
41317	0,22811255	69,014648	-0,37164935	-458,16431
41317	0,22811486	69,214844	-0,37350678	-460,41656
41317	0,22811718	69,415039	-0,37433892	-463,44485
41317	0,22811949	69,615234	-0,37555739	-465,685
41317	0,22812182	69,81543	-0,37744454	-467,86282
41317	0,22812413	70,015625	-0,37848768	-470,65808
41317	0,22812645	70,21582	-0,37920687	-472,96954
41317	0,22812876	70,416016	-0,38022324	-474,72372
41317	0,22813109	70,616211	-0,38205692	-477,02933
41317	0,2281334	70,816406	-0,38332888	-479,03528
41317	0,22813572	71,016602	-0,38416696	-481,16928
41317	0,22813803	71,216797	-0,38603032	-483,07407
41317	0,22814035	71,416992	-0,38659498	-485,45444
41317	0,22814266	71,617188	-0,38693973	-488,09421
41317	0,22814499	71,817383	-0,38817304	-490,74777
41317	0,2281473	72,017578	-0,38872582	-492,65002
41317	0,22814962	72,217773	-0,39084774	-494,84616
41317	0,22815193	72,417969	-0,39224157	-497,48065
41317	0,22815426	72,618164	-0,39290726	-500,12564
41317	0,22815657	72,818359	-0,39398608	-502,45093
41317	0,22815889	73,018555	-0,39488357	-504,69815
41317	0,2281612	73,21875	-0,3961823	-506,90759
41317	0,22816353	73,418945	-0,39775738	-508,95456
41317	0,22816584	73,619141	-0,39849144	-511,16055
41317	0,22816816	73,819336	-0,39888671	-513,7851
41317	0,22817047	74,019531	-0,40046182	-515,41577
41317	0,22817279	74,219727	-0,40231627	-516,96021
41317	0,2281751	74,419922	-0,40318108	-519,29108
41317	0,22817743	74,620117	-0,40334156	-521,37738
41317	0,22817974	74,820313	-0,4053238	-523,09131
41317	0,22818206	75,020508	-0,40712479	-524,76556
41317	0,22818437	75,220703	-0,40817979	-526,86908
41317	0,2281867	75,420898	-0,40945473	-529,44653
41317	0,22818901	75,621094	-0,40953794	-531,97168
41317	0,22819133	75,821289	-0,41125572	-534,45148
41317	0,22819364	76,021484	-0,41270003	-536,48456
41317	0,22819597	76,22168	-0,41297346	-538,94312
41317	0,22819827	76,421875	-0,41439995	-541,29108
41317	0,2282006	76,62207	-0,41564816	-543,40961
41317	0,22820291	76,822266	-0,41645056	-545,49432
41317	0,22820523	77,022461	-0,4174729	-547,698
41317	0,22820754	77,222656	-0,41841498	-549,86566
41317	0,22820987	77,422852	-0,41957402	-551,96136
41317	0,22821218	77,623047	-0,42071819	-553,70703
41317	0,2282145	77,823242	-0,42292333	-555,52374
41317	0,22821681	78,023438	-0,42310163	-557,86749
41317	0,22821914	78,223633	-0,42469162	-560,21442
41317	0,22822145	78,423828	-0,42508686	-562,84265
41317	0,22822377	78,624023	-0,42742276	-565,12354
41317	0,22822608	78,824219	-0,42675409	-567,22064
41317	0,22822841	79,024414	-0,42918807	-569,88696
41317	0,22823071	79,224609	-0,43026391	-572,80353
41317	0,22823304	79,424805	-0,43218967	-575,35748
41317	0,22823535	79,625	-0,43213916	-577,39581
41317	0,22823767	79,825195	-0,4339847	-580,12506
41317	0,22823998	80,025391	-0,4344691	-582,52692
41317	0,22824231	80,225586	-0,4366267	-585,06091
41317	0,22824462	80,425781	-0,43715867	-587,16553
41317	0,22824693	80,625977	-0,4390696	-588,72308
41317	0,22824925	80,826172	-0,44030589	-591,18134
41317	0,22825156	81,026367	-0,4408884	-593,29816
41317	0,22825389	81,226563	-0,44165218	-595,59937
41317	0,2282562	81,426758	-0,44340557	-598,11444
41317	0,22825852	81,626953	-0,44452897	-600,26129
41317	0,22826083	81,827148	-0,44458839	-602,56287
41317	0,22826315	82,027344	-0,44599113	-604,9425
41317	0,22826546	82,227539	-0,44705802	-607,59088
41317	0,22826779	82,427734	-0,4479169	-610,17761
41317	0,2282701	82,62793	-0,44957522	-612,26801
41317	0,22827242	82,828125	-0,45060349	-614,65924
41317	0,22827473	83,02832	-0,45159015	-616,8623
41317	0,22827706	83,228516	-0,45311475	-618,85529
41317	0,22827937	83,428711	-0,4534981	-621,146
41317	0,22828169	83,628906	-0,4546096	-623,08978
41317	0,228284	83,829102	-0,45630655	-625,0127
41317	0,22828633	84,029297	-0,45709705	-627,10724
41317	0,22828864	84,229492	-0,45790839	-628,75769
41317	0,22829096	84,429688	-0,46027401	-631,07758
41317	0,22829327	84,629883	-0,45959345	-632,92273
41317	0,22829559	84,830078	-0,46246132	-634,5498
41317	0,2282979	85,030273	-0,46171835	-636,7334
41317	0,22830023	85,230469	-0,46410477	-638,84985
41317	0,22830254	85,430664	-0,46555802	-642,02216
41317	0,22830486	85,630859	-0,46659818	-644,28235
41317	0,22830717	85,831055	-0,46697563	-646,56451
41317	0,2283095	86,03125	-0,46813762	-648,92938
41317	0,22831181	86,231445	-0,46983755	-650,98047
41317	0,22831413	86,431641	-0,46976623	-653,06793
41317	0,22831644	86,631836	-0,47120163	-655,44696
41317	0,22831877	86,832031	-0,47170687	-657,38153
41317	0,22832108	87,032227	-0,47291344	-659,56897
41317	0,2283234	87,232422	-0,47459257	-661,57349
41317	0,22832571	87,432617	-0,47655103	-663,29913
41317	0,22832803	87,632813	-0,47673231	-665,61957
41317	0,22833034	87,833008	-0,47799835	-667,65289
41317	0,22833267	88,033203	-0,47957939	-670,02954
41317	0,22833498	88,233398	-0,48034316	-672,52209
41317	0,2283373	88,433594	-0,48128524	-675,07025
41317	0,22833961	88,633789	-0,4819361	-677,35419
41317	0,22834194	88,833984	-0,4845157	-680,06433
41317	0,22834425	89,03418	-0,48498526	-682,49255
41317	0,22834657	89,234375	-0,48551723	-685,23956
41317	0,22834888	89,43457	-0,48761836	-687,69556
41317	0,22835121	89,634766	-0,48844752	-690,32013
41317	0,22835352	89,834961	-0,48933014	-692,69727
41317	0,22835584	90,035156	-0,49092013	-694,71149
41317	0,22835815	90,235352	-0,49154422	-697,28912
41317	0,22836047	90,435547	-0,49315199	-699,34937
41317	0,22836278	90,635742	-0,49443883	-701,15533
41317	0,22836511	90,835938	-0,49482518	-703,27173
41317	0,22836742	91,036133	-0,49580887	-705,15875
41317	0,22836974	91,236328	-0,49772277	-707,72363
41317	0,22837205	91,436523	-0,49857569	-709,94128
41317	0,22837438	91,636719	-0,4997288	-712,98358
41317	0,22837669	91,836914	-0,50110775	-714,60474
41317	0,22837901	92,037109	-0,50252831	-716,8974
41317	0,22838132	92,237305	-0,50229055	-719,29333
41317	0,22838365	92,4375	-0,50309891	-722,02026
41317	0,22838596	92,637695	-0,50439763	-724,46136
41317	0,22838828	92,837891	-0,50572604	-726,63177
41317	0,22839059	93,038086	-0,50755376	-728,76007
41317	0,22839291	93,238281	-0,50773507	-731,00012
41317	0,22839522	93,438477	-0,50920022	-733,21381
41317	0,22839755	93,638672	-0,50973511	-735,52417
41317	0,22839986	93,838867	-0,51063859	-737,61542
41317	0,22840218	94,039063	-0,51228499	-739,26923
41317	0,22840449	94,239258	-0,51380068	-741,10193
41317	0,22840682	94,439453	-0,51534009	-743,2226
41317	0,22840913	94,639648	-0,51526284	-745,08765
41317	0,22841145	94,839844	-0,51640105	-747,01477
41317	0,22841376	95,040039	-0,51689142	-749,22357
41317	0,22841609	95,240234	-0,51806533	-751,44946
41317	0,22841839	95,44043	-0,51869535	-753,69635
41317	0,22842072	95,640625	-0,52124226	-756,23444
41317	0,22842303	95,84082	-0,52177721	-759,24451
41317	0,22842535	96,041016	-0,52419931	-761,45374
41317	0,22842766	96,241211	-0,52394372	-763,35547
41317	0,22842999	96,441406	-0,52509981	-765,17456
41317	0,2284323	96,641602	-0,52641928	-767,5473
41317	0,22843462	96,841797	-0,5272544	-769,77405
41317	0,22843693	97,041992	-0,5288592	-771,85706
41317	0,22843926	97,242188	-0,52926636	-773,81506
41317	0,22844157	97,442383	-0,53011334	-775,68945
41317	0,22844389	97,642578	-0,53080285	-778,04431
41317	0,2284462	97,842773	-0,53216994	-779,88159
41317	0,22844853	98,042969	-0,53230363	-782,62445
41317	0,22845083	98,243164	-0,53542709	-784,40619
41317	0,22845316	98,443359	-0,53541225	-786,90942
41317	0,22845547	98,643555	-0,53675848	-789,37201
41317	0,22845779	98,84375	-0,53634244	-791,81531
41317	0,2284601	99,043945	-0,53789675	-793,97614
41317	0,22846243	99,244141	-0,53932327	-797,09637
41317	0,22846474	99,444336	-0,53945994	-799,08948
41317	0,22846706	99,644531	-0,54084784	-801,58148
41317	0,22846937	99,844727	-0,54250616	-804,21637
41317	0,2284717	100,04492	-0,54447651	-806,70386
41317	0,22847401	100,24512	-0,54568309	-808,98053
41317	0,22847633	100,44531	-0,54585546	-811,01257
41317	0,22847864	100,64551	-0,54675889	-812,79437
41317	0,22848096	100,8457	-0,54818541	-815,07758
41317	0,22848327	101,0459	-0,54934442	-817,22699
41317	0,2284856	101,24609	-0,55051237	-819,25348
41317	0,22848791	101,44629	-0,55080956	-821,49432
41317	0,22849023	101,64648	-0,55190921	-823,97858
41317	0,22849254	101,84668	-0,55334759	-826,79681
41317	0,22849487	102,04688	-0,5545066	-828,79462
41317	0,22849718	102,24707	-0,55501777	-831,48145
41317	0,2284995	102,44727	-0,55536848	-833,84686
41317	0,22850181	102,64746	-0,55648589	-836,263
41317	0,22850414	102,84766	-0,55840576	-838,56897
41317	0,22850645	103,04785	-0,55979061	-841,05536
41317	0,22850877	103,24805	-0,56026614	-843,14825
41317	0,22851108	103,44824	-0,56182933	-845,22449
41317	0,2285134	103,64844	-0,5627625	-847,52197
41317	0,22851571	103,84863	-0,56387699	-849,68488
41317	0,22851804	104,04883	-0,56540453	-851,79291
41317	0,22852035	104,24902	-0,56628716	-853,75031
41317	0,22852267	104,44922	-0,56762153	-855,20123
41317	0,22852498	104,64941	-0,56844181	-857,55963
41317	0,22852731	104,84961	-0,57006145	-859,57196
41317	0,22852962	105,0498	-0,57048351	-861,25592
41317	0,22853194	105,25	-0,57228446	-863,40485
41317	0,22853425	105,4502	-0,57388926	-865,92493
41317	0,22853658	105,65039	-0,57426667	-868,01788
41317	0,22853889	105,85059	-0,57657588	-870,43304
41317	0,22854121	106,05078	-0,57614493	-872,92914
41317	0,22854352	106,25098	-0,57736635	-875,04413
41317	0,22854584	106,45117	-0,57859373	-877,56934
41317	0,22854815	106,65137	-0,57968146	-880,07074
41317	0,22855048	106,85156	-0,58050466	-882,39526
41317	0,22855279	107,05176	-0,58205307	-884,00391
41317	0,22855511	107,25195	-0,5829981	-886,03204
41317	0,22855742	107,45215	-0,58495659	-888,02588
41317	0,22855973	107,65234	-0,58589572	-890,35712
41317	0,22856206	107,85254	-0,58630282	-892,75616
41317	0,22856437	108,05273	-0,58850795	-894,60516
41317	0,22856669	108,25293	-0,58951396	-896,53674
41317	0,228569	108,45313	-0,58956301	-898,68732
41317	0,22857133	108,65332	-0,59214854	-901,29834
41317	0,22857364	108,85352	-0,59348142	-903,58917
41317	0,22857596	109,05371	-0,59375632	-906,00653
41317	0,22857827	109,25391	-0,59441906	-907,87585
41317	0,22858059	109,4541	-0,59565985	-910,46155
41317	0,2285829	109,6543	-0,59794819	-913,2804
41317	0,22858523	109,85449	-0,59896904	-915,8222
41317	0,22858754	110,05469	-0,59874314	-918,43329
41317	0,22858986	110,25488	-0,60023504	-920,67554
41317	0,22859217	110,45508	-0,60251892	-923,61957
41317	0,2285945	110,65527	-0,60331988	-925,7923
41317	0,22859681	110,85547	-0,60549229	-928,08075
41317	0,22859913	111,05566	-0,60619366	-930,05878
41317	0,22860144	111,25586	-0,60707188	-932,31067
41317	0,22860377	111,45605	-0,60903925	-934,03802
41317	0,22860608	111,65625	-0,61020124	-936,57544
41317	0,2286084	111,85645	-0,61248219	-938,93024
41317	0,22861071	112,05664	-0,61272442	-941,44122
41317	0,22861303	112,25684	-0,61343318	-943,71887
41317	0,22861534	112,45703	-0,61523563	-946,14386
41317	0,22861767	112,65723	-0,61609155	-948,5993
41317	0,22861998	112,85742	-0,6183145	-951,09595
41317	0,2286223	113,05762	-0,61880338	-953,27124
41317	0,22862461	113,25781	-0,62040079	-955,77679
41317	0,22862694	113,45801	-0,62161779	-957,96753
41317	0,22862925	113,6582	-0,62328351	-960,31671
41317	0,22863157	113,8584	-0,62392843	-962,41888
41317	0,22863388	114,05859	-0,6256209	-965,04126
41317	0,22863621	114,25879	-0,62614244	-966,8974
41317	0,22863851	114,45898	-0,62786317	-968,74762
41317	0,22864084	114,65918	-0,62926149	-971,09198
41317	0,22864315	114,85938	-0,63134181	-973,19482
41317	0,22864547	115,05957	-0,63199264	-975,07025
41317	0,22864778	115,25977	-0,63290054	-976,84491
41317	0,22865011	115,45996	-0,63485605	-978,47308
41317	0,22865242	115,66016	-0,63566142	-980,59906
41317	0,22865474	115,86035	-0,63668674	-982,61139
41317	0,22865705	116,06055	-0,63807905	-985,14337
41317	0,22865938	116,26074	-0,6397537	-987,17743
41317	0,22866169	116,46094	-0,64120549	-989,25903
41317	0,22866401	116,66113	-0,64182812	-991,84619
41317	0,22866632	116,86133	-0,64433485	-994,67407
41317	0,22866865	117,06152	-0,64411199	-996,78119
41317	0,22867095	117,26172	-0,64577627	-998,95172
41317	0,22867328	117,46191	-0,64748955	-1000,8934
41317	0,22867559	117,66211	-0,64832759	-1002,8103
41317	0,22867791	117,8623	-0,65012413	-1005,0762
41317	0,22868022	118,0625	-0,65102458	-1007,3466
41317	0,22868255	118,2627	-0,65200233	-1009,3195
41317	0,22868486	118,46289	-0,65410495	-1011,5212
41317	0,22868718	118,66309	-0,65463096	-1013,5427
41317	0,22868949	118,86328	-0,65639627	-1015,2501
41317	0,22869182	119,06348	-0,6592716	-1017,5052
41317	0,22869413	119,26367	-0,65926564	-1020,1999
41317	0,22869645	119,46387	-0,65943503	-1022,4481
41317	0,22869876	119,66406	-0,6609804	-1024,8829
41317	0,22870108	119,86426	-0,66274124	-1027,2162
41317	0,22870339	120,06445	-0,66384232	-1029,4017
41317	0,22870572	120,26465	-0,66617972	-1032,1338
41317	0,22870803	120,46484	-0,66736406	-1034,6854
41317	0,22871035	120,66504	-0,66827935	-1037,3175
41317	0,22871266	120,86523	-0,66975045	-1040,0498
41317	0,22871499	121,06543	-0,67164207	-1042,5079
41317	0,2287173	121,26563	-0,67282039	-1044,7113
41317	0,22871962	121,46582	-0,67493641	-1046,5823
41317	0,22872193	121,66602	-0,67553079	-1048,9271
41317	0,22872426	121,86621	-0,67712373	-1050,8876
41317	0,22872657	122,06641	-0,67920852	-1052,7804
41317	0,22872889	122,2666	-0,67883402	-1055,2555
41317	0,2287312	122,4668	-0,68079847	-1057,1769
41317	0,22873352	122,66699	-0,6822651	-1059,9113
41317	0,22873583	122,86719	-0,68428153	-1062,4829
41317	0,22873816	123,06738	-0,68489373	-1064,7975
41317	0,22874047	123,26758	-0,68681353	-1066,8774
41317	0,22874279	123,46777	-0,68838269	-1069,1781
41317	0,2287451	123,66797	-0,68876016	-1071,5599
41317	0,22874743	123,86816	-0,6908583	-1074,1697
41317	0,22874974	124,06836	-0,69140661	-1076,6302
41317	0,22875206	124,26855	-0,69487774	-1078,6996
41317	0,22875437	124,46875	-0,69516605	-1081,1356
41317	0,2287567	124,66895	-0,69694918	-1083,0398
41317	0,22875901	124,86914	-0,69841433	-1084,9526
41317	0,22876133	125,06934	-0,69985867	-1086,9861
41317	0,22876364	125,26953	-0,70038319	-1088,7878
41317	0,22876596	125,46973	-0,7021054	-1090,8088
41317	0,22876827	125,66992	-0,70420504	-1092,8333
41317	0,2287706	125,87012	-0,70550823	-1094,4321
41317	0,22877291	126,07031	-0,70719773	-1096,5957
41317	0,22877523	126,27051	-0,70785749	-1098,7677
41317	0,22877754	126,4707	-0,71063024	-1101,2639
41317	0,22877987	126,6709	-0,71150547	-1103,9098
41317	0,22878218	126,87109	-0,7128042	-1106,3101
41317	0,2287845	127,07129	-0,71402264	-1108,3727
41317	0,22878681	127,27148	-0,71583104	-1110,8429
41317	0,22878914	127,47168	-0,71664685	-1112,7046
41317	0,22879145	127,67188	-0,71837348	-1115,0676
41317	0,22879377	127,87207	-0,71928442	-1117,3164
41317	0,22879608	128,07227	-0,72122204	-1119,1954
41317	0,2287984	128,27246	-0,7233752	-1121,1577
41317	0,22880071	128,47266	-0,72522521	-1123,0823
41317	0,22880304	128,67285	-0,72626537	-1125,3308
41317	0,22880535	128,87305	-0,72870082	-1127,527
41317	0,22880767	129,07324	-0,72929519	-1129,5687
41317	0,22880998	129,27344	-0,73005748	-1131,9861
41317	0,22881231	129,47363	-0,73181236	-1134,3802
41317	0,22881462	129,67383	-0,73378128	-1136,4164
41317	0,22881694	129,87402	-0,73575902	-1139,0057
41317	0,22881925	130,07422	-0,73753774	-1141,6616
41317	0,22882158	130,27441	-0,73910689	-1144,408
41317	0,22882389	130,47461	-0,74034464	-1146,7545
41317	0,22882621	130,6748	-0,74149328	-1149
41317	0,22882852	130,875	-0,74389309	-1151,8374
41317	0,22883084	131,0752	-0,74551427	-1154,4637
41317	0,22883315	131,27539	-0,74651283	-1156,6642
41317	0,22883548	131,47559	-0,74936289	-1158,722
41317	0,22883779	131,67578	-0,75025445	-1160,7606
41317	0,22884011	131,87598	-0,75196028	-1162,7042
41317	0,22884242	132,07617	-0,75312084	-1165,0051
41317	0,22884475	132,27637	-0,75551021	-1167,0154
41317	0,22884706	132,47656	-0,75698429	-1169,2253
41317	0,22884938	132,67676	-0,75804967	-1171,5902
41317	0,22885169	132,87695	-0,76060998	-1174,2177
41317	0,22885402	133,07715	-0,76066047	-1176,444
41317	0,22885633	133,27734	-0,76253873	-1178,9106
41317	0,22885865	133,47754	-0,76450312	-1181,2327
41317	0,22886096	133,67773	-0,76685393	-1183,5277
41317	0,22886328	133,87793	-0,76834136	-1186,4117
41317	0,22886559	134,07813	-0,77011406	-1188,5803
41317	0,22886792	134,27832	-0,77183479	-1190,8226
41317	0,22887023	134,47852	-0,77308744	-1192,8425
41317	0,22887254	134,67871	-0,77485573	-1194,8483
41317	0,22887486	134,87891	-0,77675027	-1197,0402
41317	0,22887717	135,0791	-0,77913076	-1199,3293
41317	0,2288795	135,2793	-0,78060931	-1200,8687
41317	0,22888181	135,47949	-0,78246522	-1202,7465
41317	0,22888413	135,67969	-0,7837134	-1205,0652
41317	0,22888644	135,87988	-0,78595871	-1206,8662
41317	0,22888876	136,08008	-0,78789634	-1209,1208
41317	0,22889107	136,28027	-0,78997368	-1210,8839
41317	0,2288934	136,48047	-0,79187423	-1212,9762
41317	0,22889571	136,68066	-0,79349393	-1215,7639
41317	0,22889803	136,88086	-0,79533648	-1217,8909
41317	0,22890034	137,08105	-0,79608536	-1220,5242
41317	0,22890267	137,28125	-0,79882252	-1222,6018
41317	0,22890498	137,48145	-0,80054319	-1224,8546
41317	0,2289073	137,68164	-0,8029415	-1227,3273
41317	0,22890961	137,88184	-0,804582	-1229,5698
41317	0,22891194	138,08203	-0,80640972	-1231,5162
41317	0,22891425	138,28223	-0,80881995	-1233,8181
41317	0,22891657	138,48242	-0,8102271	-1235,8378
41317	0,22891888	138,68262	-0,81231189	-1238,1283
41317	0,2289212	138,88281	-0,81492865	-1239,7574
41317	0,22892351	139,08301	-0,81657505	-1241,5516
41317	0,22892584	139,2832	-0,81909668	-1244,0631
41317	0,22892815	139,4834	-0,82081741	-1246,1693
41317	0,22893047	139,68359	-0,82388145	-1248,5953
41317	0,22893278	139,88379	-0,82627678	-1251,1902
41317	0,22893511	140,08398	-0,82814014	-1253,4075
41317	0,22893742	140,28418	-0,82955927	-1256,3771
41317	0,22893974	140,48438	-0,83099169	-1258,6116
41317	0,22894205	140,68457	-0,83325773	-1260,8657
41317	0,22894438	140,88477	-0,8362757	-1263,6694
41317	0,22894669	141,08496	-0,83835602	-1266,0145
41317	0,22894901	141,28516	-0,84070975	-1268,7053
41317	0,22895132	141,48535	-0,84243941	-1271,2938
41317	0,22895364	141,68555	-0,84509331	-1273,2894
41317	0,22895595	141,88574	-0,84789729	-1275,3185
41317	0,22895828	142,08594	-0,84875166	-1277,4911
41317	0,22896059	142,28613	-0,85173249	-1279,5905
41317	0,22896291	142,48633	-0,85450226	-1281,969
41317	0,22896522	142,68652	-0,8556093	-1283,7163
41317	0,22896755	142,88672	-0,85865551	-1286,2458
41317	0,22896986	143,08691	-0,86179829	-1288,4655
41317	0,22897218	143,28711	-0,86403459	-1290,7927
41317	0,22897449	143,4873	-0,86587423	-1293,3146
41317	0,22897682	143,6875	-0,86889809	-1295,54
41317	0,22897913	143,8877	-0,87115377	-1297,8055
41317	0,22898145	144,08789	-0,87309593	-1300,2693
41317	0,22898376	144,28809	-0,87517178	-1302,8188
41317	0,22898608	144,48828	-0,87921649	-1305,219
41317	0,22898839	144,68848	-0,88097584	-1307,5845
41317	0,22899072	144,88867	-0,88426274	-1309,5995
41317	0,22899303	145,08887	-0,8866269	-1311,3649
41317	0,22899535	145,28906	-0,88900292	-1313,5905
41317	0,22899766	145,48926	-0,89167762	-1315,9747
41317	0,22899999	145,68945	-0,89416361	-1317,936
41317	0,2290023	145,88965	-0,89702553	-1319,8306
41317	0,22900462	146,08984	-0,90149379	-1321,7864
41317	0,22900693	146,29004	-0,90345818	-1323,5807
41317	0,22900926	146,49023	-0,90609723	-1325,5156
41317	0,22901157	146,69043	-0,90865159	-1327,7207
41317	0,22901389	146,89063	-0,91137826	-1329,7434
41317	0,2290162	147,09082	-0,91469342	-1331,8231
41317	0,22901852	147,29102	-0,91778415	-1334,5399
41317	0,22902083	147,49121	-0,91983628	-1336,9213
41317	0,22902316	147,69141	-0,92391813	-1339,1738
41317	0,22902547	147,8916	-0,92747849	-1341,684
41317	0,22902779	148,0918	-0,93021852	-1343,9817
41317	0,2290301	148,29199	-0,93328851	-1346,4786
41317	0,22903243	148,49219	-0,93707913	-1348,6208
41317	0,22903474	148,69238	-0,94026053	-1350,5294
41317	0,22903706	148,89258	-0,94384909	-1352,514
41317	0,22903937	149,09277	-0,94646138	-1354,7924
41317	0,2290417	149,29297	-0,9516964	-1356,8634
41317	0,22904401	149,49316	-0,95429528	-1358,9325
41317	0,22904633	149,69336	-0,95871896	-1361,0973
41317	0,22904864	149,89355	-0,96186322	-1363,1769
41317	0,22905096	150,09375	-0,96644437	-1365,3314
41317	0,22905327	150,29395	-0,96919042	-1367,5847
41317	0,2290556	150,49414	-0,97402418	-1370,3187
41317	0,22905791	150,69434	-0,97791439	-1372,2979
41317	0,22906023	150,89453	-0,9825713	-1374,6316
41317	0,22906254	151,09473	-0,98695487	-1377,0334
41317	0,22906487	151,29492	-0,99079603	-1379,6605
41317	0,22906718	151,49512	-0,9957546	-1382,0994
41317	0,2290695	151,69531	-1,0003492	-1384,4651
41317	0,22907181	151,89551	-1,0053865	-1386,9014
41317	0,22907414	152,0957	-1,0084965	-1389,454
41317	0,22907645	152,2959	-1,0152339	-1392,1554
41317	0,22907877	152,49609	-1,0200319	-1394,3096
41317	0,22908108	152,69629	-1,0259609	-1396,6227
41317	0,2290834	152,89648	-1,0326818	-1398,7614
41317	0,22908571	153,09668	-1,0381798	-1400,6248
41317	0,22908804	153,29688	-1,0445694	-1402,5901
41317	0,22909035	153,49707	-1,0534048	-1404,5778
41317	0,22909267	153,69727	-1,0607067	-1406,5697
41317	0,22909498	153,89746	-1,0691067	-1408,7164
41317	0,22909731	154,09766	-1,0817268	-1410,694
41317	0,22909962	154,29785	-1,0977052	-1412,8309
41317	0,22910194	154,49805	-1,116165	-1415,6272
41317	0,22910425	154,69824	-1,1406282	-1416,1689
41317	0,22910658	154,89844	-1,1756994	-1415,8868
41317	0,22910888	155,09863	-1,2298902	-1369,5065
41317	0,22911121	155,29883	-1,0729256	-961,5993
41317	0,22911352	155,49902	-0,847184	-482,14423
41317	0,22911584	155,69922	-0,63321555	-153,21922
41317	0,22911815	155,89941	-0,41505674	1,3780371
41317	0,22912048	156,09961	-0,19282794	7,6704712
41317	0,22912279	156,2998	0,031808108	7,284924
41317	0,22912511	156,5	0,25554368	7,5432439
41317	0,22912742	156,7002	0,47898501	7,4588923
41317	0,22912975	156,90039	0,69330859	8,1502647

File: Datasets/Thiele/Druckfestigkeit/2013_01_09_7.2 Thiele/7.2 Thiele 28d v. 09.01.13 Probe 2/specimen.dat
MTS793|MPT|DEU|1|2|,|.|:|49|1|1|A

Bediener Information			Würfeldruckfestigkeit (150mm)			Zeit:	14,304688	Sec	06.02.2013 12:59:48
Datum	06.02.2013
Prüfer:	Kh
Probebezeichnung	7.2 Thiele 28d v. 09.01.13 Probe 2
Protokoll Seite	-
Breite [mm]:	150
Höhe [mm]:	150
Länge Einfüllseite [mm]:	149
Masse [g]:	8012
Bediener Information Ende

Datenerfassung						Zeit:	166,85352	Sec	06.02.2013 13:02:20
Ch 1 Weg	Ch 1 Kraft
mm	kN
0,87366951	9,7187366
-1,179551	-1409,2103

Datenerfassung						Zeit:	166,86426	Sec	06.02.2013 13:02:20
Datum	Tageszeit	Laufzeit	Ch 1 Weg	Ch 1 Kraft
Days	Days	Sec	mm	kN
41317	0,23014627	40,183594	-0,0021635338	-16,92964
41317	0,2301486	40,383789	-0,0056555015	-19,372793
41317	0,23015091	40,583984	-0,0093138944	-22,406065
41317	0,23015323	40,78418	-0,013138713	-24,441326
41317	0,23015554	40,984375	-0,018381122	-26,807117
41317	0,23015787	41,18457	-0,021257909	-29,201099
41317	0,23016018	41,384766	-0,025032207	-31,054737
41317	0,2301625	41,584961	-0,030179515	-32,949921
41317	0,23016481	41,785156	-0,034078632	-35,41568
41317	0,23016714	41,985352	-0,037451722	-37,635773
41317	0,23016945	42,185547	-0,041731242	-39,45129
41317	0,23017177	42,385742	-0,045677908	-41,567375
41317	0,23017408	42,585938	-0,048682485	-43,550804
41317	0,2301764	42,786133	-0,051909953	-45,228512
41317	0,23017871	42,986328	-0,055369232	-47,324223
41317	0,23018104	43,186523	-0,058439191	-49,333687
41317	0,23018335	43,386719	-0,061954934	-51,713264
41317	0,23018567	43,586914	-0,064742565	-54,276932
41317	0,23018798	43,787109	-0,067316219	-56,470146
41317	0,23019031	43,987305	-0,070924088	-59,157448
41317	0,23019262	44,1875	-0,074344732	-61,304115
41317	0,23019494	44,387695	-0,075902	-63,673916
41317	0,23019725	44,587891	-0,079566337	-66,126907
41317	0,23019958	44,788086	-0,08133164	-68,38298
41317	0,23020189	44,988281	-0,083920151	-70,139763
41317	0,23020421	45,188477	-0,08760529	-72,456177
41317	0,23020652	45,388672	-0,089938223	-74,838829
41317	0,23020884	45,588867	-0,092642643	-76,988037
41317	0,23021115	45,789063	-0,095231153	-79,058807
41317	0,23021348	45,989258	-0,098101996	-80,552879
41317	0,23021579	46,189453	-0,1007975	-82,571854
41317	0,23021811	46,389648	-0,10472336	-84,839767
41317	0,23022042	46,589844	-0,10395959	-87,033798
41317	0,23022275	46,790039	-0,10793895	-89,658142
41317	0,23022506	46,990234	-0,1099628	-91,974571
41317	0,23022738	47,19043	-0,11281581	-94,244995
41317	0,23022969	47,390625	-0,11539838	-96,891251
41317	0,23023202	47,59082	-0,11733902	-99,540398
41317	0,23023432	47,791016	-0,11911324	-101,7659
41317	0,23023665	47,991211	-0,12169581	-104,38305
41317	0,23023896	48,191406	-0,12345517	-106,68763
41317	0,23024128	48,391602	-0,12579107	-109,38113
41317	0,23024359	48,591797	-0,12758015	-111,47604
41317	0,23024592	48,791992	-0,12933356	-114,06537
41317	0,23024823	48,992188	-0,13185373	-116,72031
41317	0,23025055	49,192383	-0,13489693	-118,56492
41317	0,23025286	49,392578	-0,13663548	-120,36289
41317	0,23025519	49,592773	-0,13851373	-122,46706
41317	0,2302575	49,792969	-0,14051975	-124,66979
41317	0,23025982	49,993164	-0,14185412	-126,84801
41317	0,23026213	50,193359	-0,14500135	-129,07651
41317	0,23026446	50,393555	-0,14543228	-131,52193
41317	0,23026676	50,59375	-0,14764039	-133,90652
41317	0,23026909	50,793945	-0,14951268	-136,02036
41317	0,2302714	50,994141	-0,15138794	-138,55418
41317	0,23027372	51,194336	-0,15229437	-141,05872
41317	0,23027603	51,394531	-0,15516818	-143,68471
41317	0,23027836	51,594727	-0,15703452	-145,93079
41317	0,23028067	51,794922	-0,15931693	-148,22639
41317	0,23028299	51,995117	-0,16049381	-150,42328
41317	0,2302853	52,195313	-0,16321307	-152,5347
41317	0,23028763	52,395508	-0,16443156	-154,40894
41317	0,23028994	52,595703	-0,16623846	-156,68567
41317	0,23029226	52,795898	-0,16884777	-158,91055
41317	0,23029457	52,996094	-0,16917171	-160,43163
41317	0,23029689	53,196289	-0,17127581	-162,82227
41317	0,2302992	53,396484	-0,1732848	-164,60757
41317	0,23030153	53,59668	-0,17408721	-166,34666
41317	0,23030384	53,796875	-0,17537405	-168,41681
41317	0,23030616	53,99707	-0,1785064	-170,6877
41317	0,23030847	54,197266	-0,17987943	-172,75633
41317	0,2303108	54,397461	-0,18310688	-175,24803
41317	0,23031311	54,597656	-0,18296722	-177,54343
41317	0,23031543	54,797852	-0,1849554	-179,99063
41317	0,23031774	54,998047	-0,18686633	-182,50909
41317	0,23032007	55,198242	-0,18856625	-184,76933
41317	0,23032238	55,398438	-0,19036424	-186,91542
41317	0,2303247	55,598633	-0,19075355	-189,1272
41317	0,23032701	55,798828	-0,19382352	-191,37263
41317	0,23032933	55,999023	-0,19487259	-193,61087
41317	0,23033164	56,199219	-0,19522031	-195,61153
41317	0,23033397	56,399414	-0,19734818	-197,70314
41317	0,23033628	56,599609	-0,19896488	-199,62877
41317	0,2303386	56,799805	-0,20067075	-201,48824
41317	0,23034091	57	-0,20166931	-203,64847
41317	0,23034324	57,200195	-0,20248657	-205,95331
41317	0,23034555	57,400391	-0,2048611	-208,6004
41317	0,23034787	57,600586	-0,20611525	-210,93405
41317	0,23035018	57,800781	-0,20821042	-213,47891
41317	0,23035251	58,000977	-0,20816287	-215,89731
41317	0,23035482	58,201172	-0,21075733	-218,52563
41317	0,23035714	58,401367	-0,21203524	-221,01414
41317	0,23035945	58,601563	-0,21384215	-223,63136
41317	0,23036177	58,801758	-0,21531323	-226,18044
41317	0,23036408	59,001953	-0,2160562	-228,25002
41317	0,23036641	59,202148	-0,21765508	-230,36418
41317	0,23036872	59,402344	-0,22010987	-232,60193
41317	0,23037104	59,602539	-0,22079042	-234,96356
41317	0,23037335	59,802734	-0,22192866	-237,05844
41317	0,23037568	60,00293	-0,22268352	-239,06178
41317	0,23037799	60,203125	-0,22569998	-241,10585
41317	0,23038031	60,40332	-0,22631516	-243,35309
41317	0,23038262	60,603516	-0,22761981	-246,0374
41317	0,23038495	60,803711	-0,22853813	-248,22728
41317	0,23038726	61,003906	-0,23041934	-250,40527
41317	0,23038958	61,204102	-0,23128118	-252,75317
41317	0,23039189	61,404297	-0,231828	-255,17218
41317	0,23039421	61,604492	-0,23547451	-257,74319
41317	0,23039652	61,804688	-0,23535267	-260,35794
41317	0,23039885	62,004883	-0,23630962	-262,61063
41317	0,23040116	62,205078	-0,23765291	-264,79797
41317	0,23040348	62,405273	-0,23970351	-266,75598
41317	0,23040579	62,605469	-0,24043162	-269,07483
41317	0,23040812	62,805664	-0,24270214	-271,55511
41317	0,23041043	63,005859	-0,24321331	-273,29797
41317	0,23041275	63,206055	-0,24520448	-275,18915
41317	0,23041506	63,40625	-0,24584046	-276,70712
41317	0,23041739	63,606445	-0,24719565	-278,65448
41317	0,2304197	63,806641	-0,24809018	-280,65268
41317	0,23042202	64,006836	-0,24954046	-282,88763
41317	0,23042433	64,207031	-0,25098184	-285,22028
41317	0,23042665	64,407227	-0,25259554	-287,79959
41317	0,23042896	64,607422	-0,25458375	-289,7438
41317	0,23043129	64,807617	-0,25551397	-292,28561
41317	0,2304336	65,007813	-0,25620639	-294,75818
41317	0,23043592	65,208008	-0,25637284	-297,15106
41317	0,23043823	65,408203	-0,25809354	-299,09302
41317	0,23044054	65,608398	-0,25994802	-301,16339
41317	0,23044287	65,808594	-0,26184109	-303,39053
41317	0,23044518	66,008789	-0,26211452	-305,61197
41317	0,2304475	66,208984	-0,26369259	-307,76755
41317	0,23044981	66,40918	-0,26470897	-310,21027
41317	0,23045214	66,609375	-0,26661691	-311,79443
41317	0,23045444	66,80957	-0,26911032	-313,70367
41317	0,23045677	67,009766	-0,26913708	-315,61981
41317	0,23045908	67,209961	-0,27004945	-318,2215
41317	0,2304614	67,410156	-0,271155	-320,69714
41317	0,23046371	67,610352	-0,27316102	-323,02032
41317	0,23046604	67,810547	-0,27389508	-325,29544
41317	0,23046835	68,010742	-0,27534834	-327,98846
41317	0,23047067	68,210938	-0,27684319	-330,73703
41317	0,23047298	68,411133	-0,27801412	-333,22537
41317	0,23047531	68,611328	-0,27937227	-335,96591
41317	0,23047762	68,811523	-0,28000826	-338,26114
41317	0,23047994	69,011719	-0,2826978	-340,81296
41317	0,23048225	69,211914	-0,28308415	-342,86795
41317	0,23048458	69,412109	-0,28371122	-344,83072
41317	0,23048688	69,612305	-0,2850129	-346,56351
41317	0,23048921	69,8125	-0,2873399	-348,92398
41317	0,23049152	70,012695	-0,28800559	-351,05457
41317	0,23049384	70,212891	-0,28867427	-353,47787
41317	0,23049615	70,413086	-0,29036528	-355,70105
41317	0,23049848	70,613281	-0,29096857	-358,45679
41317	0,23050079	70,813477	-0,29196712	-360,72342
41317	0,23050311	71,013672	-0,29395235	-362,82242
41317	0,23050542	71,213867	-0,29432976	-365,12723
41317	0,23050775	71,414063	-0,29581869	-367,50204
41317	0,23051006	71,614258	-0,29671323	-370,14059
41317	0,23051238	71,814453	-0,29765531	-372,50433
41317	0,23051469	72,014648	-0,29906398	-374,75192
41317	0,23051701	72,214844	-0,30046079	-376,64706
41317	0,23051932	72,415039	-0,30046374	-378,90567
41317	0,23052165	72,615234	-0,30337322	-381,05591
41317	0,23052396	72,81543	-0,30335242	-383,05905
41317	0,23052628	73,015625	-0,30480567	-384,89713
41317	0,23052859	73,21582	-0,30611628	-386,62051
41317	0,23053092	73,416016	-0,3078697	-388,42224
41317	0,23053323	73,616211	-0,31022045	-390,2121
41317	0,23053555	73,816406	-0,30975088	-392,57626
41317	0,23053786	74,016602	-0,31179851	-394,8418
41317	0,23054019	74,216797	-0,31266335	-397,06506
41317	0,2305425	74,416992	-0,31343305	-399,84427
41317	0,23054482	74,617188	-0,31416711	-402,33035
41317	0,23054713	74,817383	-0,31655949	-404,62405
41317	0,23054945	75,017578	-0,31637225	-406,80939
41317	0,23055176	75,217773	-0,31813756	-409,21298
41317	0,23055409	75,417969	-0,31908262	-411,09378
41317	0,2305564	75,618164	-0,32055369	-413,24503
41317	0,23055872	75,818359	-0,32213476	-415,54468
41317	0,23056103	76,018555	-0,32253596	-417,60413
41317	0,23056336	76,21875	-0,32394761	-419,52777
41317	0,23056567	76,418945	-0,32478863	-421,84033
41317	0,23056799	76,619141	-0,32521361	-423,56439
41317	0,2305703	76,819336	-0,32736528	-426,11716
41317	0,23057263	77,019531	-0,32777241	-428,30954
41317	0,23057494	77,219727	-0,3297517	-430,42877
41317	0,23057726	77,419922	-0,32982302	-432,75888
41317	0,23057957	77,620117	-0,33203709	-434,97906
41317	0,23058189	77,820313	-0,33251852	-437,88303
41317	0,2305842	78,020508	-0,33436704	-440,43317
41317	0,23058653	78,220703	-0,33576977	-442,91327
41317	0,23058884	78,420898	-0,33684856	-445,60446
41317	0,23059116	78,621094	-0,3373538	-448,29382
41317	0,23059347	78,821289	-0,33903289	-450,69214
41317	0,2305958	79,021484	-0,3397848	-452,92841
41317	0,23059811	79,22168	-0,34109539	-454,59085
41317	0,23060043	79,421875	-0,34246841	-456,85303
41317	0,23060274	79,62207	-0,34347588	-458,77756
41317	0,23060507	79,822266	-0,34486076	-460,92151
41317	0,23060738	80,022461	-0,3459574	-463,23486
41317	0,2306097	80,222656	-0,34690839	-465,59436
41317	0,23061201	80,422852	-0,34747604	-468,01459
41317	0,23061433	80,623047	-0,34966335	-470,42377
41317	0,23061664	80,823242	-0,34972277	-472,82608
41317	0,23061897	81,023438	-0,35023096	-474,99362
41317	0,23062128	81,223633	-0,35222808	-477,19196
41317	0,2306236	81,423828	-0,35275412	-479,70981
41317	0,23062591	81,624023	-0,35426977	-481,87668
41317	0,23062824	81,824219	-0,35560116	-484,2749
41317	0,23063055	82,024414	-0,35689691	-486,56894
41317	0,23063287	82,224609	-0,35777956	-488,54004
41317	0,23063518	82,424805	-0,35966077	-490,90958
41317	0,23063751	82,625	-0,36048993	-493,065
41317	0,23063982	82,825195	-0,36073658	-495,10291
41317	0,23064214	83,025391	-0,36192238	-496,72275
41317	0,23064445	83,225586	-0,36379763	-498,87668
41317	0,23064677	83,425781	-0,36488831	-500,67374
41317	0,23064908	83,625977	-0,36634454	-502,70953
41317	0,23065141	83,826172	-0,36735201	-504,76175
41317	0,23065372	84,026367	-0,36778295	-506,79889
41317	0,23065604	84,226563	-0,36878148	-509,25848
41317	0,23065835	84,426758	-0,37068647	-511,76602
41317	0,23066068	84,626953	-0,37208325	-514,20367
41317	0,23066299	84,827148	-0,37302536	-516,54999
41317	0,23066531	85,027344	-0,37489465	-518,98572
41317	0,23066762	85,227539	-0,37479064	-521,21136
41317	0,23066995	85,427734	-0,37633604	-523,2948
41317	0,23067226	85,62793	-0,37786952	-525,12042
41317	0,23067458	85,828125	-0,37769121	-527,14276
41317	0,23067689	86,02832	-0,37890968	-529,38617
41317	0,23067921	86,228516	-0,3801876	-531,67035
41317	0,23068152	86,428711	-0,38241652	-533,48615
41317	0,23068385	86,628906	-0,38249674	-535,8949
41317	0,23068616	86,829102	-0,38313869	-538,27582
41317	0,23068848	87,029297	-0,38516551	-540,47632
41317	0,23069079	87,229492	-0,38592333	-542,91211
41317	0,23069312	87,429688	-0,38682085	-544,98468
41317	0,23069543	87,629883	-0,38818198	-547,74487
41317	0,23069775	87,830078	-0,38864261	-550,76758
41317	0,23070006	88,030273	-0,39162937	-553,14667
41317	0,23070239	88,230469	-0,39150456	-555,61694
41317	0,23070469	88,430664	-0,39378399	-557,89337
41317	0,23070702	88,630859	-0,39372158	-560,29639
41317	0,23070933	88,831055	-0,3959921	-562,58264
41317	0,23071165	89,03125	-0,39546013	-564,58185
41317	0,23071396	89,231445	-0,39623874	-566,59863
41317	0,23071629	89,431641	-0,39820912	-568,95673
41317	0,2307186	89,631836	-0,39950189	-570,65582
41317	0,23072092	89,832031	-0,40039644	-572,91315
41317	0,23072323	90,032227	-0,40213796	-575,4397
41317	0,23072556	90,232422	-0,4022806	-577,8645
41317	0,23072787	90,432617	-0,40317515	-580,39795
41317	0,23073019	90,632813	-0,40500879	-582,74445
41317	0,2307325	90,833008	-0,40632236	-584,94305
41317	0,23073483	91,033203	-0,40730608	-587,69177
41317	0,23073713	91,233398	-0,40818873	-589,95966
41317	0,23073946	91,433594	-0,40939233	-592,0174
41317	0,23074177	91,633789	-0,41012937	-594,11597
41317	0,23074409	91,833984	-0,41099119	-596,20062
41317	0,2307464	92,03418	-0,41293779	-598,30835
41317	0,23074873	92,234375	-0,4132944	-600,15607
41317	0,23075104	92,43457	-0,41509241	-601,95593
41317	0,23075335	92,634766	-0,41621578	-604,10919
41317	0,23075567	92,834961	-0,41748479	-605,72656
41317	0,23075798	93,035156	-0,41853386	-607,79858
41317	0,23076031	93,235352	-0,41876268	-610,09607
41317	0,23076262	93,435547	-0,42159489	-612,53815
41317	0,23076494	93,635742	-0,42166027	-614,81781
41317	0,23076725	93,835938	-0,42293224	-617,4267
41317	0,23076957	94,036133	-0,42364848	-619,6413
41317	0,23077188	94,236328	-0,42555642	-621,76575
41317	0,23077421	94,436523	-0,42549402	-624,03925
41317	0,23077652	94,636719	-0,42722663	-626,13483
41317	0,23077884	94,836914	-0,42791313	-628,28577
41317	0,23078115	95,037109	-0,42999345	-630,56818
41317	0,23078348	95,237305	-0,43083748	-632,60638
41317	0,23078579	95,4375	-0,43135756	-634,37805
41317	0,23078811	95,637695	-0,43365183	-636,61725
41317	0,23079042	95,837891	-0,43379748	-638,70874
41317	0,23079275	96,038086	-0,43449587	-641,15094
41317	0,23079506	96,238281	-0,43578863	-643,38123
41317	0,23079738	96,438477	-0,43649593	-645,75244
41317	0,23079969	96,638672	-0,43879023	-648,24774
41317	0,23080201	96,838867	-0,43926573	-651,18463
41317	0,23080432	97,039063	-0,43984526	-653,62115
41317	0,23080665	97,239258	-0,44193748	-655,97992
41317	0,23080896	97,439453	-0,44294196	-658,89954
41317	0,23081128	97,639648	-0,44406533	-661,33881
41317	0,23081359	97,839844	-0,44582468	-663,52252
41317	0,23081592	98,040039	-0,44598517	-665,67572
41317	0,23081823	98,240234	-0,44865096	-667,89594
41317	0,23082055	98,44043	-0,44899273	-669,54437
41317	0,23082286	98,640625	-0,4508234	-671,72449
41317	0,23082519	98,84082	-0,45014286	-673,67688
41317	0,2308275	99,041016	-0,4515337	-676,27527
41317	0,23082982	99,241211	-0,4530018	-678,50647
41317	0,23083213	99,441406	-0,45348918	-681,09039
41317	0,23083445	99,641602	-0,45565867	-683,41595
41317	0,23083676	99,841797	-0,45697224	-685,6311
41317	0,23083909	100,04199	-0,45800349	-688,41107
41317	0,2308414	100,24219	-0,45978069	-690,82465
41317	0,23084372	100,44238	-0,45938841	-693,26422
41317	0,23084603	100,64258	-0,46057418	-695,2699
41317	0,23084836	100,84277	-0,46180156	-697,50067
41317	0,23085067	101,04297	-0,46255344	-699,37402
41317	0,23085299	101,24316	-0,463341	-701,66528
41317	0,2308553	101,44336	-0,46593249	-703,77545
41317	0,23085763	101,64355	-0,46509144	-705,44507
41317	0,23085994	101,84375	-0,46703506	-707,31842
41317	0,23086226	102,04395	-0,46837538	-709,28381
41317	0,23086457	102,24414	-0,47053	-711,28137
41317	0,23086689	102,44434	-0,47124621	-713,25549
41317	0,2308692	102,64453	-0,47253007	-715,39642
41317	0,23087153	102,84473	-0,47416165	-718,08075
41317	0,23087384	103,04492	-0,47373962	-720,5177
41317	0,23087616	103,24512	-0,47540092	-722,7406
41317	0,23087847	103,44531	-0,47732669	-725,39392
41317	0,2308808	103,64551	-0,47742179	-727,29449
41317	0,23088311	103,8457	-0,47871754	-729,66431
41317	0,23088543	104,0459	-0,48070574	-731,5705
41317	0,23088774	104,24609	-0,48210847	-733,66089
41317	0,23089007	104,44629	-0,48272663	-735,72192
41317	0,23089238	104,64648	-0,48418283	-737,7276
41317	0,2308947	104,84668	-0,48541617	-739,98676
41317	0,23089701	105,04688	-0,486599	-741,81525
41317	0,23089933	105,24707	-0,48737761	-744,1554
41317	0,23090164	105,44727	-0,48810869	-746,54706
41317	0,23090397	105,64746	-0,489663	-749,0542
41317	0,23090628	105,84766	-0,49074775	-751,49896
41317	0,2309086	106,04785	-0,4919365	-753,68524
41317	0,23091091	106,24805	-0,49261111	-756,21594
41317	0,23091324	106,44824	-0,49349973	-758,73499
41317	0,23091555	106,64844	-0,49607337	-761,24487
41317	0,23091787	106,84863	-0,49660534	-763,57556
41317	0,23092018	107,04883	-0,49783272	-766,46387
41317	0,23092251	107,24902	-0,49926814	-768,61761
41317	0,23092481	107,44922	-0,49971095	-771,12964
41317	0,23092714	107,64941	-0,50142574	-773,16614
41317	0,23092945	107,84961	-0,50346744	-775,31708
41317	0,23093177	108,0498	-0,5043174	-777,21936
41317	0,23093408	108,25	-0,50489688	-779,43005
41317	0,23093641	108,4502	-0,5061956	-781,74091
41317	0,23093872	108,65039	-0,50797874	-784,03436
41317	0,23094104	108,85059	-0,50871575	-786,4104
41317	0,23094335	109,05078	-0,50931907	-788,72601
41317	0,23094568	109,25098	-0,51111406	-790,85822
41317	0,23094799	109,45117	-0,51168174	-793,05524
41317	0,23095031	109,65137	-0,5136075	-795,95654
41317	0,23095262	109,85156	-0,51352727	-798,62054
41317	0,23095495	110,05176	-0,51489729	-800,65106
41317	0,23095725	110,25195	-0,51663285	-802,914
41317	0,23095958	110,45215	-0,51641297	-805,17242
41317	0,23096189	110,65234	-0,51833874	-807,24451
41317	0,23096421	110,85254	-0,51983064	-809,32416
41317	0,23096652	111,05273	-0,52161676	-811,60272
41317	0,23096885	111,25293	-0,52136266	-813,37256
41317	0,23097116	111,45313	-0,52360791	-814,91229
41317	0,23097348	111,65332	-0,52471197	-816,9776
41317	0,23097579	111,85352	-0,52582937	-818,97461
41317	0,23097812	112,05371	-0,52620828	-820,97638
41317	0,23098043	112,25391	-0,52797955	-822,94305
41317	0,23098275	112,4541	-0,53030062	-825,35376
41317	0,23098506	112,6543	-0,53072852	-827,81329
41317	0,23098738	112,85449	-0,53116393	-830,35059
41317	0,23098969	113,05469	-0,53248346	-833,02301
41317	0,23099202	113,25488	-0,53453404	-834,89429
41317	0,23099433	113,45508	-0,53566933	-837,26099
41317	0,23099665	113,65527	-0,53709137	-839,4339
41317	0,23099896	113,85547	-0,538607	-841,29889
41317	0,23100129	114,05566	-0,53944063	-843,61304
41317	0,2310036	114,25586	-0,53977048	-845,83154
41317	0,23100592	114,45605	-0,54127133	-847,98096
41317	0,23100823	114,65625	-0,54288208	-849,87604
41317	0,23101056	114,85645	-0,54418671	-852,06287
41317	0,23101287	115,05664	-0,54502928	-854,05365
41317	0,23101519	115,25684	-0,54592973	-856,35852
41317	0,2310175	115,45703	-0,54839492	-858,74786
41317	0,23101982	115,65723	-0,54849595	-860,6438
41317	0,23102213	115,85742	-0,5496996	-863,26379
41317	0,23102446	116,05762	-0,5507561	-865,67938
41317	0,23102677	116,25781	-0,5517903	-868,46118
41317	0,23102909	116,45801	-0,5543595	-870,82104
41317	0,2310314	116,6582	-0,5541693	-873,60999
41317	0,23103373	116,8584	-0,55563742	-876,1496
41317	0,23103604	117,05859	-0,5579837	-878,77466
41317	0,23103836	117,25879	-0,55820215	-881,02118
41317	0,23104067	117,45898	-0,55918288	-883,06018
41317	0,231043	117,65918	-0,56050241	-885,09546
41317	0,23104531	117,85938	-0,56163913	-887,36084
41317	0,23104763	118,05957	-0,56428856	-889,38959
41317	0,23104994	118,25977	-0,56432426	-891,58759
41317	0,23105226	118,45996	-0,56593949	-893,93335
41317	0,23105457	118,66016	-0,56744325	-896,06793
41317	0,2310569	118,86035	-0,56778353	-898,67731
41317	0,23105921	119,06055	-0,57016253	-900,92914
41317	0,23106153	119,26074	-0,57082081	-903,32941
41317	0,23106384	119,46094	-0,5709976	-905,41071
41317	0,23106615	119,66113	-0,57258463	-907,89392
41317	0,23106848	119,86133	-0,57430536	-910,33777
41317	0,23107079	120,06152	-0,57511812	-912,85822
41317	0,23107311	120,26172	-0,57728016	-914,91028
41317	0,23107542	120,46191	-0,57821482	-917,15533
41317	0,23107775	120,66211	-0,57933527	-919,36859
41317	0,23108006	120,8623	-0,58137542	-921,73199
41317	0,23108238	121,0625	-0,58208126	-923,74115
41317	0,23108469	121,2627	-0,58292675	-925,80243
41317	0,23108701	121,46289	-0,58388817	-927,17651
41317	0,23108932	121,66309	-0,58568025	-929,10516
41317	0,23109165	121,86328	-0,5872137	-931,01465
41317	0,23109396	122,06348	-0,58889878	-933,01123
41317	0,23109628	122,26367	-0,5894872	-935,12921
41317	0,23109859	122,46387	-0,59078145	-937,78748
41317	0,23110092	122,66406	-0,5917117	-939,87524
41317	0,23110323	122,86426	-0,59319764	-942,57825
41317	0,23110555	123,06445	-0,59385443	-945,02765
41317	0,23110786	123,26465	-0,59585297	-947,12787
41317	0,23111019	123,46484	-0,59728247	-949,1864
41317	0,2311125	123,66504	-0,59874612	-951,02972
41317	0,23111482	123,86523	-0,59915924	-953,45569
41317	0,23111713	124,06543	-0,60083687	-955,78851
41317	0,23111945	124,26563	-0,6029588	-958,28998
41317	0,23112176	124,46582	-0,6032173	-959,92035
41317	0,23112409	124,66602	-0,60581923	-962,19611
41317	0,2311264	124,86621	-0,6066038	-964,32678
41317	0,23112872	125,06641	-0,60683709	-966,19135
41317	0,23113103	125,2666	-0,60945386	-968,646
41317	0,23113336	125,4668	-0,60945976	-971,11554
41317	0,23113567	125,66699	-0,61121172	-973,23767
41317	0,23113799	125,86719	-0,61295772	-975,68182
41317	0,2311403	126,06738	-0,61449862	-978,34711
41317	0,23114263	126,26758	-0,61576313	-980,89691
41317	0,23114493	126,46777	-0,61684936	-983,51691
41317	0,23114726	126,66797	-0,61778551	-986,02893
41317	0,23114957	126,86816	-0,61996394	-988,78235
41317	0,23115189	127,06836	-0,6212374	-991,36078
41317	0,2311542	127,26855	-0,6232003	-993,49286
41317	0,23115653	127,46875	-0,62534302	-995,23724
41317	0,23115884	127,66895	-0,62533855	-997,47479
41317	0,23116116	127,86914	-0,62708753	-999,27533
41317	0,23116347	128,06934	-0,62806976	-1001,5026
41317	0,2311658	128,26953	-0,6303165	-1003,72
41317	0,23116811	128,46973	-0,6309064	-1006,1811
41317	0,23117043	128,66992	-0,63271332	-1008,646
41317	0,23117274	128,87012	-0,63438052	-1011,2158
41317	0,23117507	129,07031	-0,63504326	-1013,0104
41317	0,23117737	129,27051	-0,6362142	-1015,2488
41317	0,2311797	129,4707	-0,63740593	-1017,8577
41317	0,23118201	129,6709	-0,638192	-1020,5643
41317	0,23118433	129,87109	-0,63967049	-1022,8444
41317	0,23118664	130,07129	-0,64170033	-1024,7788
41317	0,23118897	130,27148	-0,64255768	-1027,0186
41317	0,23119128	130,47168	-0,6444701	-1029,4055
41317	0,2311936	130,67188	-0,64596939	-1031,5723
41317	0,23119591	130,87207	-0,64767081	-1033,2395
41317	0,23119824	131,07227	-0,64815819	-1035,0293
41317	0,23120055	131,27246	-0,64945543	-1036,6605
41317	0,23120287	131,47266	-0,65108848	-1038,8779
41317	0,23120518	131,67285	-0,65243179	-1040,9951
41317	0,2312075	131,87305	-0,65427881	-1043,0007
41317	0,23120981	132,07324	-0,65539622	-1045,2292
41317	0,23121214	132,27344	-0,65751815	-1047,6246
41317	0,23121445	132,47363	-0,65806943	-1050,0112
41317	0,23121677	132,67383	-0,66036522	-1052,3027
41317	0,23121908	132,87402	-0,66224939	-1054,6604
41317	0,23122141	133,07422	-0,66273385	-1057,0126
41317	0,23122372	133,27441	-0,6642406	-1059,0763
41317	0,23122604	133,47461	-0,66509944	-1061,2206
41317	0,23122835	133,6748	-0,66773403	-1063,3734
41317	0,23123068	133,875	-0,66909218	-1065,7766
41317	0,23123299	134,0752	-0,66967469	-1067,8468
41317	0,23123531	134,27539	-0,67101943	-1069,5503
41317	0,23123762	134,47559	-0,67281449	-1071,5625
41317	0,23123994	134,67578	-0,6748814	-1073,6836
41317	0,23124225	134,87598	-0,67657834	-1076,251
41317	0,23124458	135,07617	-0,6778518	-1078,5902
41317	0,23124689	135,27637	-0,67904949	-1080,8857
41317	0,23124921	135,47656	-0,68021297	-1083,2761
41317	0,23125152	135,67676	-0,68110007	-1085,8539
41317	0,23125385	135,87695	-0,68443304	-1088,9131
41317	0,23125616	136,07715	-0,68463814	-1091,4366
41317	0,23125848	136,27734	-0,68669766	-1093,6343
41317	0,23126079	136,47754	-0,68856251	-1096,3184
41317	0,23126312	136,67773	-0,6904422	-1098,525
41317	0,23126543	136,87793	-0,69198906	-1100,538
41317	0,23126775	137,07813	-0,69312435	-1103,0255
41317	0,23127006	137,27832	-0,69297278	-1104,7777
41317	0,23127238	137,47852	-0,6961022	-1106,8209
41317	0,23127469	137,67871	-0,69778425	-1109,1519
41317	0,23127702	137,87891	-0,69780803	-1111,3868
41317	0,23127933	138,0791	-0,69993889	-1113,719
41317	0,23128165	138,2793	-0,70181566	-1115,9672
41317	0,23128396	138,47949	-0,70246351	-1118,3867
41317	0,23128629	138,67969	-0,70383209	-1120,5865
41317	0,2312886	138,87988	-0,7054354	-1123,1874
41317	0,23129092	139,08008	-0,70705807	-1125,7882
41317	0,23129323	139,28027	-0,70810115	-1128,2137
41317	0,23129556	139,48047	-0,71120232	-1130,1714
41317	0,23129787	139,68066	-0,71250701	-1132,4434
41317	0,23130019	139,88086	-0,7131846	-1134,3671
41317	0,2313025	140,08105	-0,71513712	-1136,7845
41317	0,23130482	140,28125	-0,71697223	-1138,6805
41317	0,23130713	140,48145	-0,71791583	-1140,0317
41317	0,23130946	140,68164	-0,7198208	-1142,4247
41317	0,23131177	140,88184	-0,72192937	-1143,9988
41317	0,23131409	141,08203	-0,72252971	-1146,2322
41317	0,2313164	141,28223	-0,72394431	-1148,2821
41317	0,23131873	141,48242	-0,72613758	-1150,4788
41317	0,23132104	141,68262	-0,72758782	-1153,0426
41317	0,23132336	141,88281	-0,73010802	-1155,2965
41317	0,23132567	142,08301	-0,73121208	-1157,6594
41317	0,231328	142,2832	-0,73136508	-1159,9628
41317	0,23133031	142,4834	-0,7338199	-1162,2874
41317	0,23133263	142,68359	-0,73601168	-1164,5918
41317	0,23133494	142,88379	-0,73738021	-1166,4008
41317	0,23133726	143,08398	-0,73893005	-1168,7584
41317	0,23133957	143,28418	-0,74039519	-1171,198
41317	0,2313419	143,48438	-0,74173552	-1173,3751
41317	0,23134421	143,68457	-0,74458998	-1175,2385
41317	0,23134653	143,88477	-0,74561232	-1177,0458
41317	0,23134884	144,08496	-0,74717557	-1178,9816
41317	0,23135117	144,28516	-0,74912363	-1181,5417
41317	0,23135348	144,48535	-0,75137782	-1183,8547
41317	0,2313558	144,68555	-0,75336003	-1186,1125
41317	0,23135811	144,88574	-0,75575686	-1188,9025
41317	0,23136044	145,08594	-0,75672871	-1191,0593
41317	0,23136275	145,28613	-0,75879413	-1193,5947
41317	0,23136507	145,48633	-0,76041383	-1196,2898
41317	0,23136738	145,68652	-0,76136184	-1198,8842
41317	0,2313697	145,88672	-0,76291764	-1201,2769
41317	0,23137201	146,08691	-0,76479733	-1203,976
41317	0,23137434	146,28711	-0,76654184	-1206,1835
41317	0,23137665	146,4873	-0,76939636	-1208,7859
41317	0,23137896	146,6875	-0,77110076	-1210,4811
41317	0,23138128	146,8877	-0,77238756	-1212,3691
41317	0,23138359	147,08789	-0,77483046	-1214,21
41317	0,23138592	147,28809	-0,77683645	-1216,7079
41317	0,23138823	147,48828	-0,77828228	-1218,7318
41317	0,23139055	147,68848	-0,77944577	-1221,3221
41317	0,23139286	147,88867	-0,78203136	-1223,7845
41317	0,23139518	148,08887	-0,78393334	-1226,3464
41317	0,23139749	148,28906	-0,78553075	-1228,3307
41317	0,23139982	148,48926	-0,78821135	-1230,5239
41317	0,23140213	148,68945	-0,78944618	-1233,2526
41317	0,23140445	148,88965	-0,79288763	-1235,589
41317	0,23140676	149,08984	-0,79388171	-1238,2732
41317	0,23140909	149,29004	-0,79561877	-1239,9993
41317	0,2314114	149,49023	-0,79784477	-1242,1952
41317	0,23141372	149,69043	-0,7990647	-1244,6199
41317	0,23141603	149,89063	-0,80096966	-1246,4016
41317	0,23141836	150,09082	-0,80409461	-1248,1545
41317	0,23142067	150,29102	-0,80610216	-1250,0593
41317	0,23142299	150,49121	-0,80759847	-1252,0011
41317	0,2314253	150,69141	-0,80994922	-1254,0629
41317	0,23142762	150,8916	-0,81254965	-1256,0348
41317	0,23142993	151,0918	-0,81402367	-1258,3716
41317	0,23143226	151,29199	-0,81654978	-1260,3838
41317	0,23143457	151,49219	-0,81790501	-1262,6122
41317	0,23143689	151,69238	-0,82097495	-1265,1427
41317	0,2314392	151,89258	-0,82386363	-1267,5212
41317	0,23144153	152,09277	-0,82570469	-1270,2156
41317	0,23144384	152,29297	-0,82865578	-1272,1829
41317	0,23144616	152,49316	-0,83075243	-1274,5443
41317	0,23144847	152,69336	-0,83211654	-1276,6542
41317	0,2314508	152,89355	-0,83483732	-1278,7552
41317	0,23145311	153,09375	-0,83661449	-1280,5397
41317	0,23145543	153,29395	-0,83861756	-1282,8019
41317	0,23145774	153,49414	-0,84192824	-1284,8311
41317	0,23146006	153,69434	-0,84459102	-1286,8822
41317	0,23146237	153,89453	-0,84805477	-1289,1383
41317	0,2314647	154,09473	-0,84866697	-1291,72
41317	0,23146701	154,29492	-0,85184395	-1293,8313
41317	0,23146933	154,49512	-0,85446066	-1296,2522
41317	0,23147164	154,69531	-0,8577981	-1298,351
41317	0,23147397	154,89551	-0,85953665	-1301,0975
41317	0,23147628	155,0957	-0,8609513	-1303,9962
41317	0,2314786	155,2959	-0,86461413	-1306,3378
41317	0,23148091	155,49609	-0,8666811	-1308,8906
41317	0,23148324	155,69629	-0,86999029	-1311,7876
41317	0,23148555	155,89648	-0,87241977	-1314,101
41317	0,23148787	156,09668	-0,87513906	-1315,688
41317	0,23149018	156,29688	-0,87771422	-1317,761
41317	0,2314925	156,49707	-0,88223594	-1319,6995
41317	0,23149481	156,69727	-0,88371146	-1321,9713
41317	0,23149714	156,89746	-0,88648427	-1324,2059
41317	0,23149945	157,09766	-0,89082026	-1326,8202
41317	0,23150177	157,29785	-0,892694	-1328,8691
41317	0,23150408	157,49805	-0,89606559	-1331,1216
41317	0,23150641	157,69824	-0,89805233	-1333,2413
41317	0,23150872	157,89844	-0,90111041	-1335,9354
41317	0,23151104	158,09863	-0,90524876	-1338,415
41317	0,23151335	158,29883	-0,90714478	-1341,1383
41317	0,23151568	158,49902	-0,91096812	-1343,5045
41317	0,23151799	158,69922	-0,91485983	-1345,7599
41317	0,23152031	158,89941	-0,91891199	-1347,5287
41317	0,23152262	159,09961	-0,9222821	-1349,7192
41317	0,23152494	159,2998	-0,92475027	-1351,662
41317	0,23152725	159,5	-0,92889309	-1353,9235
41317	0,23152958	159,7002	-0,93274909	-1355,6053
41317	0,23153189	159,90039	-0,93553376	-1357,4674
41317	0,23153421	160,10059	-0,94035715	-1359,751
41317	0,23153652	160,30078	-0,94351923	-1361,2897
41317	0,23153885	160,50098	-0,94742876	-1363,5431
41317	0,23154116	160,70117	-0,95109457	-1365,7948
41317	0,23154348	160,90137	-0,95501447	-1368,1156
41317	0,23154579	161,10156	-0,96045601	-1370,424
41317	0,23154812	161,30176	-0,96331346	-1373,2958
41317	0,23155043	161,50195	-0,96870297	-1375,5161
41317	0,23155275	161,70215	-0,97296917	-1377,7362
41317	0,23155506	161,90234	-0,9778921	-1379,6544
41317	0,23155738	162,10254	-0,98251486	-1381,7871
41317	0,23155969	162,30273	-0,98907828	-1384,2108
41317	0,23156202	162,50293	-0,99441278	-1386,3457
41317	0,23156433	162,70313	-1,0006255	-1388,5007
41317	0,23156665	162,90332	-1,0058873	-1390,1019
41317	0,23156896	163,10352	-1,0136245	-1392,2826
41317	0,23157129	163,30371	-1,0198299	-1394,0264
41317	0,2315736	163,50391	-1,0285271	-1396,1642
41317	0,23157592	163,7041	-1,0374651	-1398,2755
41317	0,23157823	163,9043	-1,0468934	-1400,8177
41317	0,23158056	164,10449	-1,0600632	-1402,9407
41317	0,23158287	164,30469	-1,0748098	-1404,7043
41317	0,23158519	164,50488	-1,0956724	-1405,7938
41317	0,2315875	164,70508	-1,127968	-1407,1091
41317	0,23158982	164,90527	-1,1735091	-1337,2341
41317	0,23159213	165,10547	-1,004064	-915,51282
41317	0,23159446	165,30566	-0,79309416	-485,6572
41317	0,23159677	165,50586	-0,58654952	-167,25528
41317	0,23159909	165,70605	-0,37523347	-3,7311985
41317	0,2316014	165,90625	-0,15756649	7,5269117
41317	0,23160373	166,10645	0,061384331	7,3824558
41317	0,23160604	166,30664	0,30089468	7,5479937
41317	0,23160836	166,50684	0,50786877	8,0970592
41317	0,23161067	166,70703	0,72208542	7,8452487
