Repository: BAMresearch/LebeDigital

<h1 align="center">LeBeDigital</h1>
<h3 align="center">Life Cycle of Concrete</h3>
  <a href="#dart-project-objective">Objective</a> &#xa0; | &#xa0; 
  <a href="#sparkles-key-features">Features</a> &#xa0; | &#xa0;
  <a href="#rocket-technologies">Technologies</a> &#xa0; | &#xa0;
  <a href="#white_check_mark-installation">Installation</a> &#xa0; | &#xa0;
  <a href="#memo-license">License</a>

## :dart: Project Objective ##

The aim of the joint project LeBeDigital, a part of the initiative Plattform Material Digital, is to develop a structure for concrete material data following the FAIR principle and being flexible enough to fulfill requirements of future developments in concrete research an

File: Datasets/Thiele/Druckversuche Weggeregelt/VII.2 TH-M7-Z21-090710/specimen.dat (part 1 of 4)
MTS793|MPT|DEU|1|2|,|.|:|49|1|1|A

Bediener Information						Zeit:	29,873047	Sec	09.07.2010 11:41:35
Datum	09.07.10
Prüfer	Be
Proben Bezeichnung	VII.2 TH-M7-Z21
Bemerkungen	mit dem gemittelten Wert (Druckplattenabstand) der 3 W2TK geregelt, 0,0042mm/sek
Durchmesser in mm	98,7
Länge in mm	299,9
Masse in g	5401,7
Wegaufnehmer HBM (Druckplattenabstand)	W2TK 7733 , -7734 und 7737
Wegaufnehmer MTS	1944A , 1944B und 1281068
Messlänge MTS	100 mm
Bediener Information Ende

Datenerfassung						Zeit:	541,89258	Sec	09.07.2010 11:50:07
Laufzeit	Ch 1 Kraft	Ch 1 Weg	W2TK 7733	W2TK 7734	W2TK 7737	Ch 1 W2TK Mittel	1944 A	1944 B	1281068	Ch 1 MTS Aufnehmer Mittel
Sec	kN	mm	mm	mm	mm	mm	mm	mm	mm	mm
30,383789	-2,7021058	0,032739341	-0,17378221	0,45795417	-0,30549332	-0,0071071237	-0,013285602	0,013408245	-0,066126168	-0,022001175
30,883789	-4,206625	0,024542212	-0,17893896	0,45374858	-0,31173176	-0,012307376	-0,013943393	0,01331485	-0,066718921	-0,022449154
31,383789	-6,6710262	0,01308918	-0,18601708	0,44779038	-0,32049435	-0,019573683	-0,015139392	0,013168562	-0,067839444	-0,023270091
31,883789	-8,6106033	0,0057846308	-0,1912885	0,4438293	-0,32642895	-0,024629384	-0,016215887	0,01296141	-0,068684086	-0,02397952
32,383789	-10,61694	-0,0026211143	-0,19628869	0,43996334	-0,33183205	-0,0293858	-0,017207868	0,01285562	-0,069528595	-0,024626948
32,883789	-12,664893	-0,013798475	-0,20125136	0,43608201	-0,33736157	-0,034176975	-0,018303605	0,012685355	-0,070248574	-0,025288941
33,383789	-14,598362	-0,019368529	-0,20525958	0,4325583	-0,34168348	-0,038128253	-0,019359708	0,012332721	-0,071127415	-0,026051467
33,883789	-16,545177	-0,028645992	-0,20919666	0,42911136	-0,34630781	-0,042131037	-0,020387594	0,012091661	-0,071886688	-0,02672754
34,383789	-18,435732	-0,034356117	-0,21299535	0,42576456	-0,35080394	-0,046011578	-0,021310065	0,011673787	-0,072651908	-0,027429394
34,883789	-20,383606	-0,040526688	-0,21685821	0,42229569	-0,35484731	-0,049803276	-0,02221291	0,011331739	-0,073286146	-0,028055772
35,383789	-22,34337	-0,045977533	-0,2207316	0,41898406	-0,35893479	-0,053560778	-0,023247939	0,01080157	-0,074124739	-0,028857036
35,883789	-24,281248	-0,053705275	-0,224345	0,41559076	-0,3627145	-0,057156246	-0,024081448	0,010383541	-0,074776284	-0,029491397
36,383789	-26,200623	-0,05902797	-0,22796206	0,41229331	-0,36647323	-0,060713992	-0,02494714	0,0098730456	-0,075586766	-0,030220287
36,883789	-28,168257	-0,064706802	-0,23144519	0,4089905	-0,37014142	-0,064198703	-0,025897274	0,0093505913	-0,076266445	-0,030937709
37,383789	-30,139263	-0,069624186	-0,23480257	0,40571427	-0,37378484	-0,067624383	-0,02682226	0,008743057	-0,07707642	-0,031718541
37,883789	-32,043335	-0,075316429	-0,2381309	0,40253353	-0,37720934	-0,07093557	-0,027582064	0,0081258807	-0,07771977	-0,032391984
38,383789	-33,988274	-0,082172453	-0,24136649	0,39923096	-0,38066873	-0,074268088	-0,028467191	0,0074809138	-0,078615531	-0,033200603
38,883789	-35,949657	-0,088268518	-0,24456269	0,39600849	-0,38408351	-0,077545904	-0,029376749	0,0068527246	-0,07928773	-0,033937253
39,383789	-37,914284	-0,092823803	-0,24776947	0,39275193	-0,38752085	-0,080846131	-0,030213922	0,0062109493	-0,080049813	-0,034684263
39,883789	-39,846092	-0,096485019	-0,25087366	0,3895303	-0,39092562	-0,084089659	-0,031075407	0,0055415528	-0,080804959	-0,035446271
40,383789	-41,78323	-0,10191053	-0,25388744	0,38634467	-0,39430413	-0,0872823	-0,031863712	0,0048175855	-0,081420124	-0,036155418
40,883789	-43,766373	-0,10783076	-0,2570416	0,38313019	-0,39749536	-0,090468921	-0,032739483	0,0041557541	-0,082267702	-0,036950476
41,383789	-45,734936	-0,11292845	-0,26007459	0,37994075	-0,40047303	-0,093535624	-0,033526003	0,0034873197	-0,083000526	-0,037679736
41,883789	-47,635517	-0,11816919	-0,26300508	0,37675154	-0,40361583	-0,096623123	-0,03434984	0,0028042551	-0,08373037	-0,038425319
42,383789	-49,605339	-0,12523532	-0,26595175	0,37358522	-0,40668729	-0,099684604	-0,0351476	0,0020593898	-0,084457904	-0,039182037
42,883789	-51,542721	-0,12875348	-0,26889771	0,37037528	-0,40977764	-0,10276669	-0,035927583	0,0013857307	-0,085297704	-0,039946519
43,383789	-53,510658	-0,13462007	-0,27186832	0,36722338	-0,4128361	-0,10582701	-0,036758602	0,00059852842	-0,085949451	-0,040703174
43,883789	-55,462631	-0,13941824	-0,2747252	0,36403608	-0,41596726	-0,10888546	-0,037624627	-0,00010241847	-0,08683072	-0,041519254
44,383789	-57,431881	-0,14395714	-0,27760783	0,36086702	-0,41898689	-0,11190923	-0,038418602	-0,00088694133	-0,087505445	-0,042270329
44,883789	-59,363083	-0,150536	-0,28056273	0,35766923	-0,42205137	-0,11498162	-0,039240971	-0,0016503837	-0,088320568	-0,04307064
45,383789	-61,308575	-0,15327632	-0,28343698	0,35452473	-0,42513469	-0,11801565	-0,040030748	-0,0023313388	-0,089012951	-0,043791678
45,883789	-63,271252	-0,16008914	-0,28630278	0,35141957	-0,42816806	-0,12101709	-0,040920183	-0,0031576157	-0,089885071	-0,044654291
46,383789	-65,208679	-0,16395748	-0,28911021	0,34830558	-0,431422	-0,12407554	-0,041668583	-0,0039249379	-0,090608433	-0,045400649
46,883789	-67,153282	-0,16967505	-0,29197913	0,34513617	-0,43416989	-0,12700428	-0,042521723	-0,0047493782	-0,091416433	-0,046229176
47,383789	-69,118866	-0,17605871	-0,29478857	0,34203947	-0,43713838	-0,12996249	-0,043288536	-0,0053940751	-0,092052102	-0,046911571
47,883789	-71,048691	-0,17976016	-0,29762331	0,33888483	-0,44036865	-0,1330357	-0,044114657	-0,0062377285	-0,092850789	-0,047734391
48,383789	-73,020683	-0,18418431	-0,30041939	0,3357749	-0,44306007	-0,13590153	-0,044924933	-0,0071165115	-0,093602806	-0,048548084
48,883789	-74,971458	-0,18958598	-0,30320543	0,33258045	-0,44624272	-0,13895591	-0,045743607	-0,0078555886	-0,09453924	-0,049379479
49,383789	-76,907043	-0,19414723	-0,30598426	0,32948637	-0,44925165	-0,14191651	-0,046604864	-0,0086486954	-0,095125139	-0,050126232
49,883789	-78,847244	-0,19787252	-0,30870575	0,32638133	-0,45194277	-0,14475574	-0,047332581	-0,0094951298	-0,095889404	-0,050905704
50,383789	-80,815437	-0,20205528	-0,31142294	0,32326782	-0,45488548	-0,14768021	-0,048185062	-0,010260388	-0,096618384	-0,051687945
50,883789	-82,767586	-0,20794123	-0,31422502	0,32018852	-0,45779479	-0,15061043	-0,048937865	-0,011110872	-0,097258046	-0,052435596
51,383789	-84,705078	-0,2122879	-0,31688488	0,31703484	-0,46065721	-0,15350242	-0,049707759	-0,011817154	-0,098173961	-0,053232957
51,883789	-86,65271	-0,21637529	-0,31949514	0,31393886	-0,46351829	-0,1563582	-0,050573643	-0,012686336	-0,098843008	-0,05403433
52,383789	-88,606712	-0,22256523	-0,32216245	0,31087077	-0,46637183	-0,15922117	-0,051356707	-0,013483312	-0,099666372	-0,054835465
52,883789	-90,548134	-0,22653192	-0,32477292	0,30782497	-0,46925971	-0,16206922	-0,052215025	-0,014259571	-0,10042791	-0,055634171
53,383789	-92,498375	-0,23246855	-0,32744896	0,30465376	-0,47213507	-0,16497676	-0,052985221	-0,015134068	-0,10128555	-0,056468278
53,883789	-94,430298	-0,23576617	-0,32994524	0,30161941	-0,47493714	-0,16775432	-0,053820737	-0,015971523	-0,10193579	-0,057242684
54,383789	-96,404114	-0,24061948	-0,332562	0,29852271	-0,47773606	-0,17059179	-0,05454696	-0,016780891	-0,10273571	-0,058021188
54,883789	-98,340889	-0,24611652	-0,33518854	0,29542005	-0,4805221	-0,17343019	-0,055440795	-0,017597828	-0,10340525	-0,058814626
55,383789	-100,33062	-0,24819374	-0,33779731	0,29230666	-0,48334715	-0,17627926	-0,056196529	-0,018452782	-0,10429734	-0,059648883
55,883789	-102,26747	-0,25287122	-0,3404561	0,28923416	-0,48610333	-0,17910843	-0,057064191	-0,019307718	-0,10496794	-0,060446616
56,383789	-104,2173	-0,25900453	-0,34292942	0,28613627	-0,48887277	-0,18188864	-0,057861041	-0,020210221	-0,10574639	-0,06127255
56,883789	-106,13999	-0,26163906	-0,3455165	0,28305972	-0,49187395	-0,18477692	-0,058644935	-0,020974457	-0,10644139	-0,062020261
57,383789	-108,08627	-0,26831329	-0,34820661	0,28002477	-0,49433792	-0,18750659	-0,059452996	-0,021808766	-0,10737659	-0,062879451
57,883789	-110,06544	-0,27035773	-0,35083503	0,27688575	-0,49712938	-0,19035955	-0,060265675	-0,022677436	-0,1080672	-0,063670106
58,383789	-112,01592	-0,27716905	-0,35333377	0,27386141	-0,49983504	-0,19310246	-0,061070926	-0,023524269	-0,10896344	-0,064519547
58,883789	-113,93958	-0,28081387	-0,35585433	0,27076125	-0,50258547	-0,19589286	-0,061893746	-0,02435435	-0,1096212	-0,065289766
59,383789	-115,91112	-0,28602928	-0,35855901	0,2677089	-0,50531435	-0,19872148	-0,062738359	-0,025197152	-0,11040595	-0,066113822
59,883789	-117,85233	-0,29084533	-0,36108872	0,26468074	-0,50800037	-0,20146945	-0,063472271	-0,026109949	-0,11124533	-0,06694252
60,383789	-119,7986	-0,29288977	-0,36368501	0,26162207	-0,51069605	-0,204253	-0,064279482	-0,026929155	-0,11192986	-0,067712836
60,883789	-118,40278	-0,29347837	-0,3630172	0,26193893	-0,51022083	-0,20376636	-0,063984945	-0,026644103	-0,11168411	-0,067437723
61,383789	-116,42014	-0,28769076	-0,36106795	0,2641418	-0,50824028	-0,20172215	-0,06342341	-0,026063804	-0,11103943	-0,066842213
61,883789	-114,4138	-0,28598458	-0,35905924	0,26636672	-0,50612372	-0,19960542	-0,062869184	-0,025428329	-0,11047986	-0,066259123
62,383789	-112,44556	-0,28071254	-0,35703117	0,26853085	-0,50403029	-0,1975102	-0,062157083	-0,024782844	-0,10981674	-0,065585554
62,883789	-110,49061	-0,27730912	-0,35493779	0,27091157	-0,50189489	-0,19530703	-0,061595727	-0,024186835	-0,1092771	-0,065019891
63,383789	-108,54655	-0,27302802	-0,35285726	0,27321649	-0,49968776	-0,19310951	-0,06100446	-0,023551833	-0,10866311	-0,064406469
63,883789	-106,5838	-0,27127862	-0,35081157	0,27560699	-0,49747315	-0,19089258	-0,060397666	-0,022915408	-0,10805707	-0,063790046
64,383789	-104,6088	-0,26658177	-0,34871739	0,27795219	-0,49523589	-0,18866703	-0,059696492	-0,022267636	-0,10736439	-0,063109502
64,883789	-102,64212	-0,2635777	-0,34661576	0,28036058	-0,49294004	-0,1863984	-0,059098694	-0,021620233	-0,10686611	-0,062528342
65,383789	-100,71592	-0,26153773	-0,34450987	0,28280067	-0,49064517	-0,18411812	-0,058448095	-0,020876847	-0,10619321	-0,061839387
65,883789	-98,781807	-0,25575459	-0,34235808	0,28528106	-0,48828962	-0,18178888	-0,057790607	-0,020208906	-0,10558064	-0,061193384
66,383789	-96,803467	-0,25271922	-0,34017736	0,2876544	-0,48589039	-0,17947112	-0,05719151	-0,019553732	-0,10489696	-0,0605474
66,883789	-94,867302	-0,24696738	-0,33801264	0,29001999	-0,48356983	-0,17718749	-0,056492049	-0,018874057	-0,10431778	-0,059894629
67,383789	-92,9067	-0,24389774	-0,3357805	0,29245996	-0,4810912	-0,17480391	-0,055906933	-0,018171899	-0,10363412	-0,059237652
67,883789	-90,961082	-0,24089515	-0,33354476	0,2947576	-0,47865683	-0,17248133	-0,055180721	-0,017572913	-0,10309705	-0,058616895
68,383789	-88,986023	-0,23617893	-0,33128989	0,29724014	-0,47626638	-0,17010538	-0,054436453	-0,016846176	-0,10246894	-0,057917189
68,883789	-87,05217	-0,2338469	-0,32905701	0,29964757	-0,47376269	-0,16772404	-0,053871159	-0,016138539	-0,10185035	-0,05728668
69,383789	-85,126694	-0,22865981	-0,32673365	0,30215704	-0,47127834	-0,16528498	-0,05317108	-0,015463736	-0,10108413	-0,056572981
69,883789	-83,167961	-0,22605658	-0,32445046	0,30469298	-0,46879011	-0,1628492	-0,052541565	-0,014760662	-0,10041986	-0,055907365
70,383789	-81,212013	-0,22121668	-0,32213929	0,30720842	-0,46625546	-0,16039544	-0,051779814	-0,014094928	-0,099734247	-0,055202998
70,883789	-79,280823	-0,21555722	-0,31980509	0,30987513	-0,46379596	-0,15790863	-0,051061884	-0,01341854	-0,099140465	-0,054540295
71,383789	-77,319984	-0,21243542	-0,31743306	0,3124938	-0,46137881	-0,15543936	-0,050438132	-0,012698635	-0,098574966	-0,053903911
71,883789	-75,404388	-0,20959973	-0,31510422	0,31516266	-0,45883268	-0,15292475	-0,049719449	-0,012037857	-0,097861543	-0,053206284
72,383789	-73,438644	-0,20388663	-0,31272006	0,31789482	-0,45618007	-0,1503351	-0,048980717	-0,011278534	-0,097154915	-0,052471388
72,883789	-71,459587	-0,20150244	-0,31031573	0,32065105	-0,45347965	-0,14771478	-0,048290979	-0,010556009	-0,096509799	-0,051785596
73,383789	-69,491455	-0,19694716	-0,30785501	0,32355034	-0,45079562	-0,14503343	-0,047519486	-0,0099363755	-0,095855743	-0,051103868
73,883789	-67,579346	-0,19171834	-0,30547425	0,32619202	-0,44834247	-0,14254157	-0,046815898	-0,0092244726	-0,095322177	-0,050454184
74,383789	-65,623276	-0,18748045	-0,30305922	0,32907188	-0,44578192	-0,13992308	-0,046199851	-0,0084466748	-0,094524741	-0,049723756
74,883789	-63,693573	-0,18433779	-0,30068761	0,33191884	-0,44320354	-0,13732411	-0,045456968	-0,007738037	-0,093879625	-0,049024876
75,383789	-61,697815	-0,17919093	-0,29829851	0,33494031	-0,44065538	-0,1346712	-0,044583261	-0,0071279667	-0,093213513	-0,048308246
75,883789	-59,753845	-0,17401129	-0,2959494	0,33798027	-0,43804887	-0,132006	-0,04377123	-0,0063446444	-0,09258312	-0,047566332
76,383789	-57,834	-0,16792119	-0,29363212	0,3410114	-0,43545774	-0,12935948	-0,043117248	-0,0057065617	-0,091961786	-0,046928532
76,883789	-55,871769	-0,16510934	-0,29120487	0,34422851	-0,43277943	-0,12658526	-0,042275734	-0,0050701536	-0,09117569	-0,046173859
77,383789	-53,935711	-0,16069263	-0,28870973	0,34734285	-0,43013921	-0,12383536	-0,041473601	-0,0043423176	-0,090467691	-0,04542787
77,883789	-51,967545	-0,15432984	-0,28628954	0,35056806	-0,42742854	-0,12105001	-0,040671021	-0,0035444889	-0,089814693	-0,044676736
78,383789	-49,998943	-0,14993995	-0,28383261	0,35364151	-0,42459661	-0,11826257	-0,039846137	-0,0028151609	-0,089125007	-0,043928768
78,883789	-48,078335	-0,14487356	-0,28133032	0,35687995	-0,4218092	-0,11541986	-0,039083935	-0,0021446068	-0,088360414	-0,043196321
79,383789	-46,114204	-0,14046431	-0,27873746	0,36021578	-0,41896608	-0,11249592	-0,038255077	-0,0014007948	-0,0876766	-0,042444158
79,883789	-44,202301	-0,13494343	-0,27620381	0,36346257	-0,4161315	-0,10962424	-0,037507765	-0,00070990063	-0,08698909	-0,041735586
80,383789	-42,235058	-0,13066232	-0,27355865	0,36683726	-0,41316655	-0,10662931	-0,036669213	2,8051436e-05	-0,086334884	-0,040992014
80,883789	-40,277004	-0,12403429	-0,27088207	0,37026024	-0,41018721	-0,10360301	-0,035772558	0,00072122552	-0,085598782	-0,040216707
81,383789	-38,307709	-0,11862516	-0,26812869	0,37373316	-0,40722564	-0,10054039	-0,034936592	0,0014286069	-0,084891543	-0,039466508
81,883789	-36,397156	-0,112997	-0,26531246	0,37721324	-0,40420777	-0,097435661	-0,034074381	0,0021807821	-0,084140271	-0,038677957
82,383789	-34,431377	-0,10938197	-0,26246446	0,38081169	-0,40120786	-0,094286881	-0,033224687	0,002859205	-0,083449244	-0,037938241
82,883789	-32,489418	-0,10409504	-0,25959569	0,38440013	-0,39825016	-0,091148578	-0,032358531	0,0035789907	-0,082709715	-0,037163086
83,383789	-30,515713	-0,098623335	-0,25665477	0,38810849	-0,39529768	-0,087947987	-0,031406794	0,0042814212	-0,081907734	-0,036344368
83,883789	-28,606749	-0,093396008	-0,25366071	0,39187336	-0,39253142	-0,084772922	-0,030574542	0,004996676	-0,081221789	-0,035599884
84,383789	-26,644804	-0,086030364	-0,25064579	0,3957932	-0,38916978	-0,08134079	-0,029618662	0,005615728	-0,080393434	-0,03479879
84,883789	-24,718382	-0,080610812	-0,24754599	0,39976072	-0,38598934	-0,07792487	-0,028770002	0,0062983008	-0,079658255	-0,03404332
85,383789	-22,729967	-0,073254108	-0,24430114	0,40383112	-0,38274103	-0,074403681	-0,027763557	0,0069729015	-0,078863718	-0,033218123
85,883789	-20,784769	-0,067858398	-0,24102272	0,40801501	-0,37965694	-0,070888214	-0,026807506	0,0075293528	-0,078075305	-0,032451153
86,383789	-18,854954	-0,061580539	-0,2375719	0,41239882	-0,37642196	-0,067198344	-0,025860505	0,0081571657	-0,077293172	-0,031665504
86,883789	-16,911909	-0,054606795	-0,23403318	0,41680694	-0,37262961	-0,063285284	-0,024904087	0,008707637	-0,076519355	-0,030905269
87,383789	-14,948757	-0,046759844	-0,23036362	0,42129827	-0,36901361	-0,059359655	-0,023794206	0,0092283133	-0,075620696	-0,030062197
87,883789	-12,993786	-0,039790571	-0,22654833	0,42599499	-0,36538643	-0,055313256	-0,02265197	0,0097107403	-0,074788928	-0,029243385
88,383789	-11,058127	-0,029702485	-0,22277549	0,43089664	-0,3609741	-0,050950985	-0,021595724	0,010068458	-0,073845774	-0,028457681
88,883789	-9,1961803	-0,022494793	-0,21851853	0,43580484	-0,35654226	-0,046418648	-0,020454481	0,010326043	-0,072965898	-0,027698113
89,383789	-7,7719431	-0,016631186	-0,21487644	0,43981361	-0,35319194	-0,042751592	-0,019627552	0,010543157	-0,072214365	-0,027099587
89,883789	-5,1088157	-0,0031754375	-0,20776001	0,44774985	-0,34597403	-0,03532806	-0,018015727	0,010769535	-0,070864215	-0,026036803
90,383789	-3,2943859	0,008906424	-0,20211962	0,45430315	-0,34039885	-0,029405108	-0,016873837	0,01100939	-0,069758371	-0,025207605
90,883789	-1,3337321	0,022526085	-0,1952417	0,46286821	-0,33267665	-0,02168338	-0,015740404	0,011094399	-0,068640694	-0,0244289
91,383789	-0,74809605	0,02861321	-0,19206451	0,4667623	-0,32887512	-0,01805911	-0,015387606	0,011159677	-0,068061754	-0,024096562
91,883789	-0,75814223	0,027360022	-0,19193599	0,46701908	-0,32869709	-0,01787133	-0,015333503	0,011269692	-0,06810306	-0,024055623
92,383789	-0,79189801	0,026480854	-0,19200478	0,46695876	-0,32874373	-0,017929917	-0,015228236	0,011288505	-0,068045788	-0,023995172
92,883789	-0,84248	0,027568638	-0,19213733	0,46689796	-0,32888466	-0,018041342	-0,015236625	0,011312433	-0,06799823	-0,023974141
93,383789	-0,88379717	0,026020408	-0,19220836	0,4668746	-0,3289381	-0,018090621	-0,015277963	0,011248343	-0,068060651	-0,024030091
93,883789	-0,91814154	0,027008355	-0,19222075	0,46683598	-0,32898113	-0,018121967	-0,015335194	0,011251868	-0,068049341	-0,024044223
94,383789	-0,93853754	0,025713444	-0,19222473	0,46683645	-0,32899043	-0,018126234	-0,015241178	0,011273548	-0,068005532	-0,023991054
94,883789	-0,93019474	0,028324127	-0,19223127	0,46685553	-0,32902682	-0,018134186	-0,015235083	0,011298863	-0,068045452	-0,023993891
95,383789	-0,95316488	0,027835369	-0,19222863	0,46679854	-0,32901418	-0,018148089	-0,015228634	0,011351988	-0,068071201	-0,023982616
95,883789	-0,96401668	0,025415421	-0,19221203	0,46682048	-0,32902801	-0,018139854	-0,015229262	0,011251306	-0,067987338	-0,023988431
96,383789	-0,99944884	0,027030706	-0,19221035	0,46680355	-0,32902884	-0,018145213	-0,015266229	0,011332623	-0,06797941	-0,023971006
96,883789	-0,9765327	0,027798116	-0,19219561	0,46681881	-0,32901561	-0,018130803	-0,015132933	0,011297382	-0,067931578	-0,023922376
97,383789	-0,97585469	0,027149916	-0,1921923	0,46681261	-0,32898995	-0,018123215	-0,015134282	0,011384794	-0,067998417	-0,023915969
97,883789	-0,98785013	0,027576089	-0,192165	0,46677923	-0,3289493	-0,018111691	-0,015107466	0,011362597	-0,067962319	-0,023902396
98,383789	-1,0146294	0,025434792	-0,19216692	0,46682596	-0,32898769	-0,018109551	-0,015158563	0,01137754	-0,067895785	-0,023892269
98,883789	-1,3588713	-0,0025168061	-0,00085099653	-0,0014939308	-0,0015467276	-0,0012972183	-0,00021224259	-7,117819e-05	-0,000173226	-0,00015221559
99,383789	-1,8646121	-0,0055357814	-0,0026134916	-0,0037343502	-0,0041415002	-0,0034964473	-0,0003808029	-8,7457243e-05	-0,00042328984	-0,00029718332
99,883789	-2,3830421	-0,0071108341	-0,0043040579	-0,0057039261	-0,0066436194	-0,0055505345	-0,00063512975	-0,00015452644	-0,0005703643	-0,00045334015
100,38379	-3,0050669	-0,0127092	-0,0061984421	-0,0078125	-0,0090892157	-0,0077000526	-0,00097410765	-0,00021058507	-0,0009618476	-0,00071551342
100,88379	-3,558321	-0,01463294	-0,0079152901	-0,0094609261	-0,011170162	-0,0095154596	-0,0012024214	-0,00030827057	-0,0012106486	-0,00090711348
101,38379	-3,9392905	-0,017945468	-0,0091348914	-0,010685682	-0,012508807	-0,01077646	-0,0013140966	-0,0002424703	-0,0014184378	-0,0009916682
101,88379	-5,0299215	-0,024029613	-0,012383774	-0,013579726	-0,016222933	-0,014062145	-0,0018415217	-0,00032012677	-0,0019180886	-0,0013599123
102,38379	-5,7748146	-0,027911365	-0,014413115	-0,015350342	-0,018579692	-0,016114382	-0,0022822833	-0,00044442806	-0,002297096	-0,0016746024
102,88379	-6,5595489	-0,031265616	-0,016504642	-0,017050862	-0,020928103	-0,018161202	-0,0026860908	-0,00043023471	-0,0026740283	-0,001930118
103,38379	-7,3144178	-0,035193563	-0,018514497	-0,018672585	-0,023203062	-0,020130048	-0,0030061803	-0,00050467532	-0,0029536337	-0,0021548297
103,88379	-8,1517706	-0,037001073	-0,020751506	-0,02057457	-0,025683597	-0,022336558	-0,0034895157	-0,00063118897	-0,0033326074	-0,0024844373
104,38379	-9,0521269	-0,042808056	-0,02297426	-0,022351742	-0,028210996	-0,024512332	-0,0039657983	-0,00071236724	-0,003666088	-0,0027814179
104,88379	-9,9900684	-0,04427731	-0,025218124	-0,024180889	-0,030868253	-0,026755756	-0,0044952445	-0,00081578922	-0,0041471943	-0,0031527427
105,38379	-10,918073	-0,048537552	-0,027414657	-0,026013732	-0,033427373	-0,028951921	-0,0049263174	-0,00090806093	-0,0045627803	-0,0034657195
105,88379	-11,831425	-0,051900744	-0,029531864	-0,027776599	-0,035777811	-0,031028759	-0,0053785681	-0,0011261492	-0,0048736259	-0,0037927811
106,38379	-12,830979	-0,057059526	-0,031684376	-0,02966094	-0,038129084	-0,033158135	-0,0058615874	-0,0012090821	-0,0053171888	-0,0041292859
106,88379	-13,854434	-0,060895085	-0,03383971	-0,0315516	-0,040473562	-0,035288289	-0,0064745201	-0,0015350096	-0,0057929531	-0,0046008276
107,38379	-14,897828	-0,062248111	-0,035925824	-0,033459663	-0,042755794	-0,037380427	-0,0069281557	-0,0017180396	-0,0061586984	-0,0049349647
107,88379	-15,949588	-0,066272914	-0,038071901	-0,035425067	-0,045014296	-0,039503753	-0,007407174	-0,0020071436	-0,0065439865	-0,0053194347
108,38379	-17,056862	-0,072702765	-0,040160302	-0,037430048	-0,047311071	-0,041633807	-0,0080231046	-0,0022750911	-0,007076554	-0,0057915831
108,88379	-18,184891	-0,074674189	-0,042222116	-0,03944087	-0,049652807	-0,04377193	-0,0086225569	-0,0025813794	-0,0074971989	-0,0062337117
109,38379	-19,297462	-0,07738322	-0,044306487	-0,041456223	-0,051818296	-0,045860335	-0,0090922331	-0,0028678779	-0,0077918805	-0,006583997
109,88379	-20,402641	-0,081427395	-0,046310991	-0,043524384	-0,054007519	-0,04794763	-0,0095211165	-0,0032754447	-0,0082821026	-0,0070262211
110,38379	-21,590212	-0,086812675	-0,048414547	-0,045695424	-0,056255288	-0,050121754	-0,010076555	-0,0035508866	-0,0086821467	-0,0074365297
110,88379	-22,748714	-0,088922679	-0,050401546	-0,047767162	-0,058277983	-0,052148897	-0,010592595	-0,0039217137	-0,0091003105	-0,0078715393
111,38379	-24,019888	-0,094535947	-0,052525129	-0,050050735	-0,060665805	-0,054413889	-0,011153238	-0,0043500047	-0,0095818602	-0,0083617009
111,88379	-25,118118	-0,094932318	-0,054364786	-0,05201745	-0,062860392	-0,056414209	-0,011619695	-0,0046646846	-0,010056499	-0,0087802932
112,38379	-26,510838	-0,10134131	-0,056567814	-0,054385424	-0,064522132	-0,058491789	-0,012183537	-0,0052188588	-0,010406263	-0,0092695532
112,88379	-28,025547	-0,1050204	-0,05892697	-0,05696106	-0,066255592	-0,060714539	-0,012903088	-0,0056920862	-0,011038572	-0,0098779155
113,38379	-29,288176	-0,10941625	-0,061019819	-0,059075236	-0,068509206	-0,062868088	-0,013498178	-0,0060802829	-0,011538818	-0,010372426
113,88379	-30,55479	-0,11193752	-0,062924907	-0,06121099	-0,070730329	-0,064955406	-0,013981677	-0,0064195972	-0,011987533	-0,010796269
114,38379	-31,829735	-0,11596382	-0,064968444	-0,063361764	-0,073002897	-0,067111038	-0,014474089	-0,0069522336	-0,012422245	-0,011282856
114,88379	-33,077648	-0,11993647	-0,066956945	-0,065417409	-0,075176083	-0,069183476	-0,015051357	-0,0074548787	-0,012900133	-0,011802123
115,38379	-34,401615	-0,12320578	-0,069011666	-0,067556858	-0,077385873	-0,071318135	-0,015592725	-0,0079307808	-0,013329189	-0,012284231
115,88379	-35,675064	-0,12598038	-0,070979483	-0,069716692	-0,079579443	-0,073425204	-0,016105996	-0,0083666174	-0,013920527	-0,012797713
116,38379	-37,020149	-0,13087988	-0,073113352	-0,071877122	-0,081832163	-0,075607546	-0,016616924	-0,0088274507	-0,01438674	-0,013277038
116,88379	-38,335587	-0,1328364	-0,075136796	-0,074017882	-0,083877094	-0,077677257	-0,017150022	-0,0093252165	-0,014915247	-0,013796829
117,38379	-39,744545	-0,13631284	-0,077320583	-0,076244235	-0,085981533	-0,079848781	-0,017772604	-0,0098372679	-0,015406717	-0,014338863
117,88379	-41,074265	-0,13949573	-0,07939437	-0,078384399	-0,08823663	-0,082005136	-0,018275511	-0,010357129	-0,015877139	-0,014836593
118,38379	-42,296017	-0,14514476	-0,081168048	-0,080367565	-0,090228505	-0,083921373	-0,018817089	-0,010810878	-0,016371127	-0,015333031
118,88379	-43,729542	-0,14818162	-0,083254345	-0,082614779	-0,092537805	-0,086135641	-0,019414322	-0,011357906	-0,016861226	-0,015877819
119,38379	-45,117718	-0,15259832	-0,085281879	-0,084853649	-0,094711043	-0,08828219	-0,019954184	-0,011878133	-0,01742826	-0,016420193
119,88379	-46,612934	-0,15685707	-0,087437876	-0,087219477	-0,096646331	-0,090434559	-0,020490732	-0,012420177	-0,017923605	-0,016944839
120,38379	-48,025993	-0,15765727	-0,08947029	-0,089440703	-0,098795243	-0,092568748	-0,021131475	-0,012990054	-0,018472474	-0,017531333
120,88379	-49,39711	-0,16359538	-0,091377839	-0,091601849	-0,10101428	-0,094664656	-0,02172596	-0,013510929	-0,019030187	-0,018089026
121,38379	-50,807804	-0,16683042	-0,093407601	-0,09387219	-0,1030127	-0,096764162	-0,022249568	-0,014075005	-0,019524653	-0,018616408
121,88379	-52,230419	-0,16870201	-0,095419206	-0,096099496	-0,10498574	-0,098834813	-0,022789268	-0,014563343	-0,020124126	-0,019158913
122,38379	-53,723625	-0,17309934	-0,097485833	-0,098424554	-0,10725115	-0,10105385	-0,023444112	-0,015220685	-0,020604569	-0,019756455
122,88379	-55,260414	-0,17540008	-0,099550419	-0,10077906	-0,10931236	-0,10321394	-0,023986125	-0,015747381	-0,021101665	-0,02027839
123,38379	-56,707333	-0,18027425	-0,10152641	-0,10297489	-0,11137101	-0,10529077	-0,024555117	-0,016344057	-0,021675091	-0,020858089
123,88379	-58,153835	-0,18287003	-0,10348377	-0,10519373	-0,11349387	-0,10739046	-0,025211472	-0,016834047	-0,022105325	-0,021383615
124,38379	-59,638042	-0,1861766	-0,10552195	-0,107517	-0,11563778	-0,10955891	-0,025740519	-0,017419834	-0,022672605	-0,02194432
124,88379	-61,156002	-0,19132793	-0,10754034	-0,10982716	-0,1178109	-0,11172614	-0,026324071	-0,018048761	-0,023211505	-0,022528112
125,38379	-62,581436	-0,19407272	-0,10941181	-0,11198461	-0,11992279	-0,11377307	-0,026935246	-0,018504964	-0,023768362	-0,023069523
125,88379	-64,137581	-0,19779801	-0,1114183	-0,11428452	-0,12209287	-0,11593189	-0,027585698	-0,019116038	-0,024310831	-0,023670856
126,38379	-65,60788	-0,20106882	-0,113338	-0,11651659	-0,12426289	-0,11803916	-0,028167604	-0,019688671	-0,024853114	-0,024236463
126,88379	-67,079178	-0,204207	-0,11529031	-0,11876035	-0,12640758	-0,12015274	-0,028729776	-0,020251343	-0,025358591	-0,024779903
127,38379	-68,598328	-0,2096802	-0,11728512	-0,12100327	-0,12856972	-0,12228604	-0,02928135	-0,020929014	-0,025945555	-0,025385307
127,88379	-70,036079	-0,21290034	-0,11910018	-0,12317288	-0,13079961	-0,12435756	-0,029851656	-0,021459391	-0,026342053	-0,025884368
128,38379	-71,645691	-0,21711588	-0,12123369	-0,1255523	-0,13285759	-0,12654786	-0,030486032	-0,022083499	-0,027022514	-0,026530681
128,88379	-73,223595	-0,22066534	-0,12324528	-0,12786984	-0,13482842	-0,12864785	-0,031114928	-0,022612887	-0,027561445	-0,027096421
129,38379	-74,751259	-0,22259653	-0,12526187	-0,1301738	-0,13722852	-0,13088806	-0,031679556	-0,023253016	-0,028155293	-0,027695956
129,88379	-76,238625	-0,22914559	-0,12716222	-0,1323837	-0,139226	-0,13292398	-0,032317527	-0,02386722	-0,028574575	-0,028253106
130,38379	-77,69059	-0,22951216	-0,12899604	-0,13452351	-0,14131422	-0,13494459	-0,032805469	-0,024367066	-0,029142212	-0,028771583
130,88379	-79,314293	-0,23274273	-0,13105425	-0,13685644	-0,14346278	-0,13712449	-0,033309117	-0,025069717	-0,02963325	-0,029337361
131,38379	-80,913307	-0,23949891	-0,13306476	-0,13920557	-0,14560972	-0,13929336	-0,034098145	-0,025631709	-0,030344557	-0,030024804
131,88379	-82,480621	-0,24191439	-0,13502319	-0,14146078	-0,14773491	-0,1414063	-0,034648113	-0,026312817	-0,03080241	-0,030587779
132,38379	-84,086617	-0,24442524	-0,13696076	-0,14381695	-0,14985193	-0,14354321	-0,035267618	-0,026879955	-0,031451035	-0,031199535
132,88379	-85,608452	-0,24729371	-0,13881683	-0,14602673	-0,15191814	-0,14558724	-0,035793833	-0,027445864	-0,03192139	-0,031720363
133,38379	-87,155678	-0,25150627	-0,14074628	-0,14834273	-0,15403397	-0,14770766	-0,036457311	-0,028050855	-0,032505158	-0,032337774
133,88379	-88,771248	-0,25543571	-0,14266148	-0,15069306	-0,15609905	-0,14981787	-0,037064381	-0,02867613	-0,032988485	-0,032909665
134,38379	-90,40596	-0,26079714	-0,14459592	-0,1530174	-0,15819968	-0,15193766	-0,037640195	-0,029317446	-0,033613432	-0,03352369
134,88379	-92,046478	-0,26116669	-0,14656986	-0,15532708	-0,16030197	-0,15406631	-0,038311545	-0,029938791	-0,034254823	-0,034168385
135,38379	-93,652588	-0,26451647	-0,14857076	-0,15770841	-0,16241945	-0,15623288	-0,038792148	-0,030568324	-0,034771238	-0,034710571
135,88379	-95,278816	-0,27066618	-0,15047356	-0,15996015	-0,16448139	-0,15830503	-0,039516307	-0,031205077	-0,035289165	-0,035336848
136,38379	-96,940666	-0,27406514	-0,15244325	-0,16226637	-0,16657306	-0,16042756	-0,040152647	-0,031910501	-0,035933521	-0,035998888
136,88379	-98,519485	-0,27748942	-0,15435272	-0,16454089	-0,16881344	-0,16256902	-0,040649191	-0,032479446	-0,036459725	-0,036529455
137,38379	-100,13828	-0,28016865	-0,15632229	-0,16685772	-0,17087567	-0,16468522	-0,041264381	-0,033088099	-0,037049983	-0,037134156
137,88379	-101,82645	-0,28520674	-0,15827261	-0,16923368	-0,17272212	-0,1667428	-0,041919407	-0,033782285	-0,037567969	-0,037756555
138,38379	-103,52419	-0,28914809	-0,16024205	-0,17165399	-0,17484057	-0,1689122	-0,042654663	-0,034421939	-0,03826965	-0,038448751
138,88379	-105,19294	-0,29007941	-0,16227019	-0,17401505	-0,17689712	-0,17106079	-0,043208007	-0,035014361	-0,03876951	-0,038997293
139,38379	-106,82325	-0,29411167	-0,16413096	-0,17633128	-0,1789383	-0,17313351	-0,043793704	-0,035712149	-0,039425854	-0,039643902
139,88379	-108,50314	-0,29763132	-0,16602653	-0,17873693	-0,18105175	-0,17527173	-0,044424899	-0,03632272	-0,0399055	-0,040217705
140,38379	-110,16689	-0,3030926	-0,16788784	-0,18099582	-0,18313238	-0,17733867	-0,045063671	-0,037007906	-0,040625591	-0,040899057
140,88379	-111,83662	-0,30610561	-0,16989608	-0,18342865	-0,1852209	-0,17951521	-0,045707922	-0,037595689	-0,041228142	-0,041510586
141,38379	-113,49098	-0,30930787	-0,17195855	-0,18574548	-0,18730961	-0,18167122	-0,046287395	-0,038277239	-0,041817497	-0,042127378
141,88379	-115,17643	-0,31195134	-0,17383255	-0,1881243	-0,18940558	-0,18378748	-0,046972774	-0,039026447	-0,042388681	-0,042795967
142,38379	-116,74062	-0,31654537	-0,17575316	-0,19036818	-0,19143614	-0,1858525	-0,047535703	-0,03953965	-0,042922568	-0,04333264
142,88379	-118,37036	-0,31999648	-0,17771664	-0,1927768	-0,19350587	-0,18799977	-0,048204374	-0,040223259	-0,043611038	-0,044012889
143,38379	-119,96532	-0,32348037	-0,17962612	-0,1949923	-0,19558771	-0,19006871	-0,04882196	-0,040926673	-0,04417045	-0,044639695
143,88379	-121,60699	-0,3274411	-0,1816868	-0,19730937	-0,19766693	-0,19222103	-0,049405746	-0,041517977	-0,04476833	-0,045230683
144,38379	-123,17949	-0,3309831	-0,18367247	-0,19956958	-0,19992925	-0,19439043	-0,050037712	-0,042187244	-0,045393128	-0,045872696
144,88379	-124,70644	-0,33354908	-0,18568221	-0,20179641	-0,20202039	-0,19649968	-0,050671428	-0,042882856	-0,046064179	-0,046539489
145,38379	-126,3681	-0,33539087	-0,18768913	-0,2042222	-0,20391752	-0,19860962	-0,051234487	-0,043578885	-0,046498585	-0,047103986
145,88379	-127,90186	-0,34047365	-0,18972188	-0,20647264	-0,20593968	-0,2007114	-0,051906325	-0,044288427	-0,047162939	-0,047785897
146,38379	-129,4277	-0,34344196	-0,19162138	-0,20872152	-0,20797172	-0,20277154	-0,052494768	-0,044867016	-0,04779939	-0,048387058
146,88379	-131,03076	-0,34749359	-0,19367459	-0,21100485	-0,21009733	-0,2049256	-0,053182069	-0,04553549	-0,048408624	-0,049042061
147,38379	-132,53731	-0,34853816	-0,19568007	-0,21334529	-0,21213886	-0,20705473	-0,053669069	-0,046214867	-0,04887991	-0,04958795
147,88379	-134,08023	-0,35449415	-0,19769967	-0,21558177	-0,21421999	-0,20916714	-0,054331329	-0,046846941	-0,049595896	-0,050258055
148,38379	-135,6015	-0,35716146	-0,19966869	-0,21791625	-0,21625061	-0,21127851	-0,054931797	-0,047478523	-0,050155368	-0,050855231
148,88379	-137,10648	-0,3588289	-0,20166712	-0,22013664	-0,21828535	-0,21336304	-0,055563916	-0,048233796	-0,050775338	-0,051524349
149,38379	-138,6331	-0,36215484	-0,20370506	-0,22243428	-0,22037047	-0,21550328	-0,056107685	-0,048812073	-0,051371042	-0,052096933
149,88379	-140,15421	-0,36599487	-0,20572519	-0,2246666	-0,22240628	-0,21759936	-0,05681074	-0,049595252	-0,052070703	-0,052825566
150,38379	-141,69809	-0,37085563	-0,20771874	-0,22702622	-0,22446242	-0,2197358	-0,057389673	-0,050243985	-0,052631851	-0,053421836
150,88379	-143,15228	-0,37193596	-0,20972554	-0,22925806	-0,22649525	-0,22182629	-0,058075231	-0,050873924	-0,053172465	-0,05404054
151,38379	-144,62802	-0,37662387	-0,21173984	-0,23157024	-0,22860137	-0,22397049	-0,058612827	-0,051609039	-0,053748991	-0,054656953
151,88379	-146,14972	-0,3791362	-0,21378404	-0,23383653	-0,23061725	-0,22607927	-0,059307981	-0,052209578	-0,054543573	-0,055353712
152,38379	-147,59399	-0,38343668	-0,21577603	-0,23603034	-0,23267806	-0,22816147	-0,059862457	-0,05295676	-0,05491719	-0,055912137
152,88379	-149,10097	-0,38627684	-0,2177756	-0,23826826	-0,23461722	-0,23022036	-0,060427681	-0,053661596	-0,055666793	-0,056585357
153,38379	-150,59793	-0,3905654	-0,2198607	-0,24061453	-0,23675123	-0,23240882	-0,061070476	-0,05425432	-0,056155901	-0,057160232
153,88379	-152,09044	-0,39294213	-0,22184049	-0,24288607	-0,23880272	-0,23450975	-0,061684243	-0,055010397	-0,056922238	-0,057872292
154,38379	-153,62486	-0,39732158	-0,22391462	-0,24517369	-0,24089064	-0,23665965	-0,062315606	-0,055663001	-0,05741692	-0,058465175
154,88379	-155,10887	-0,39981455	-0,2259261	-0,24736273	-0,24292913	-0,23873933	-0,063002191	-0,056326233	-0,058172483	-0,059166968
155,38379	-156,59906	-0,40248781	-0,22796056	-0,24964952	-0,24498606	-0,24086538	-0,063571081	-0,057012226	-0,058748152	-0,059777152
155,88379	-158,04152	-0,40649474	-0,23001432	-0,25187922	-0,24702765	-0,24297373	-0,064169437	-0,057665646	-0,059372243	-0,060402442
156,38379	-159,52615	-0,40833503	-0,23202874	-0,25421214	-0,24908379	-0,24510822	-0,06483151	-0,058275085	-0,059920635	-0,061009075
156,88379	-160,92812	-0,41042268	-0,23398201	-0,25627506	-0,25123754	-0,24716488	-0,065498367	-0,059077471	-0,060660552	-0,061745465
157,38379	-162,32053	-0,41449368	-0,23589288	-0,25836527	-0,25317854	-0,24914557	-0,065974675	-0,059610948	-0,061199095	-0,062261574
157,88379	-163,84967	-0,41812807	-0,23811796	-0,26077521	-0,25530976	-0,25140098	-0,066553667	-0,06035731	-0,061953191	-0,062954724
158,38379	-165,38715	-0,42098314	-0,24016818	-0,26303685	-0,25727478	-0,25349328	-0,067178778	-0,060995184	-0,062510684	-0,063561551
158,88379	-166,67252	-0,42487979	-0,24195029	-0,2650106	-0,25897929	-0,2553134	-0,067746252	-0,061644465	-0,063109651	-0,064166792
159,38379	-168,48604	-0,42918026	-0,24443823	-0,26766205	-0,26120684	-0,25776905	-0,068551719	-0,062429056	-0,063807741	-0,064929508
159,88379	-169,66942	-0,43027252	-0,24618049	-0,2695924	-0,2634427	-0,25973853	-0,069092125	-0,063050643	-0,064387619	-0,065510131
160,38379	-171,32945	-0,43571591	-0,24840501	-0,2720015	-0,26551747	-0,26197466	-0,069766499	-0,063788645	-0,065091401	-0,066215515
160,88379	-172,80464	-0,43911189	-0,25045121	-0,27424717	-0,2675806	-0,26409298	-0,070424445	-0,064463086	-0,065674022	-0,066853851
161,38379	-173,99472	-0,44136792	-0,25229257	-0,27622843	-0,26940453	-0,26597518	-0,070911728	-0,065045804	-0,066160977	-0,067372836
161,88379	-175,63499	-0,44417977	-0,25443301	-0,27851903	-0,27156684	-0,26817295	-0,07156042	-0,065770976	-0,066819176	-0,068050191
162,38379	-176,97427	-0,44652671	-0,25637513	-0,28063202	-0,27348009	-0,2701624	-0,072251871	-0,066454075	-0,067475334	-0,068727091
162,88379	-178,50732	-0,44988245	-0,25852621	-0,28294265	-0,27571115	-0,27239335	-0,072819822	-0,067157686	-0,068041235	-0,069339581
163,38379	-179,86934	-0,45277923	-0,2605775	-0,28509057	-0,27776188	-0,27447665	-0,07343673	-0,067778349	-0,068763241	-0,069992773
163,88379	-181,52673	-0,45595169	-0,26271489	-0,28746283	-0,27984318	-0,27667364	-0,074092753	-0,068458222	-0,06936875	-0,070639908
164,38379	-182,72285	-0,4585892	-0,26458326	-0,28942084	-0,2818571	-0,27862039	-0,074573375	-0,069142289	-0,069986776	-0,071234144
164,88379	-184,15335	-0,46418458	-0,26660833	-0,29157078	-0,28381893	-0,28066602	-0,075339548	-0,069775321	-0,070611089	-0,071908653
165,38379	-185,54004	-0,46603829	-0,2687465	-0,29379976	-0,28582862	-0,28279161	-0,075757563	-0,070494056	-0,071277395	-0,072509669
165,88379	-187,08768	-0,47056377	-0,27078015	-0,29607821	-0,28786162	-0,28490666	-0,076431856	-0,071117662	-0,071781173	-0,07311023
166,38379	-188,62021	-0,47344565	-0,27293026	-0,29842019	-0,29002258	-0,28712434	-0,077110961	-0,071938351	-0,072607279	-0,07388553
166,88379	-190,01549	-0,47491342	-0,2749376	-0,30056703	-0,29202703	-0,28917721	-0,077679828	-0,072585784	-0,073108584	-0,074458063
167,38379	-191,42957	-0,47828555	-0,27695143	-0,30274439	-0,29406476	-0,29125354	-0,078307785	-0,073173024	-0,07387124	-0,07511735
167,88379	-192,85892	-0,48222095	-0,27900985	-0,30498862	-0,2961151	-0,2933712	-0,078932986	-0,073878706	-0,074449509	-0,075753734
168,38379	-194,23161	-0,48736036	-0,28104863	-0,30705655	-0,29813924	-0,29541481	-0,079454474	-0,074588977	-0,075054452	-0,07636597
168,88379	-195,82753	-0,48942864	-0,28322661	-0,30943215	-0,30034938	-0,29766938	-0,080169544	-0,075236276	-0,075761497	-0,077055775
169,38379	-197,23555	-0,49319416	-0,28526786	-0,31159735	-0,30244422	-0,29976982	-0,08077959	-0,075986072	-0,076333806	-0,077699825
169,88379	-198,60435	-0,4948765	-0,28723034	-0,31376147	-0,30444127	-0,30181104	-0,08135701	-0,076630056	-0,076983258	-0,078323439
170,38379	-200,03064	-0,49604923	-0,2893011	-0,31595218	-0,30652139	-0,30392489	-0,081933282	-0,077241369	-0,077598259	-0,078924306
170,88379	-201,50334	-0,50284714	-0,29145578	-0,31822717	-0,30847457	-0,30605251	-0,082626618	-0,077972099	-0,078234151	-0,079610959
171,38379	-202,7099	-0,50274581	-0,29327288	-0,32021093	-0,31058681	-0,30802354	-0,083267577	-0,078643985	-0,078841731	-0,080251098
171,88379	-204,29469	-0,50676465	-0,29552469	-0,32257164	-0,31278831	-0,31029487	-0,083856545	-0,079340339	-0,079511836	-0,080902904
172,38379	-205,58743	-0,51177591	-0,29741946	-0,32463396	-0,31484982	-0,31230107	-0,084420525	-0,080008619	-0,080124363	-0,081517838
172,88379	-207,07745	-0,51297992	-0,29948404	-0,32683742	-0,31700644	-0,31444263	-0,08505474	-0,080697872	-0,080804199	-0,082185604
173,38379	-208,57491	-0,51722825	-0,3016504	-0,32910514	-0,31915462	-0,31663671	-0,085740961	-0,081413761	-0,081450418	-0,082868382
173,88379	-209,9162	-0,51983148	-0,30362746	-0,33127272	-0,32102057	-0,31864026	-0,086302429	-0,082154267	-0,082112134	-0,083522946
174,38379	-211,49258	-0,52207559	-0,30589026	-0,33366406	-0,32284942	-0,32080126	-0,086990669	-0,08281403	-0,082765669	-0,084190123
174,88379	-212,84882	-0,52508265	-0,307917	-0,33580303	-0,32492816	-0,32288274	-0,08758942	-0,08354079	-0,083492115	-0,084874108
175,38379	-214,056	-0,52962154	-0,30978009	-0,33781993	-0,32711291	-0,32490432	-0,08807461	-0,084144935	-0,083945706	-0,085388415
175,88379	-215,61111	-0,53355992	-0,31204015	-0,3401829	-0,32927954	-0,32716754	-0,088760741	-0,084840581	-0,084725916	-0,086109079
176,38379	-217,02104	-0,53453743	-0,31404504	-0,34236693	-0,33143264	-0,32928154	-0,089407645	-0,085543156	-0,085292608	-0,086747803
176,88379	-218,44754	-0,5371958	-0,31611481	-0,34458458	-0,33345002	-0,33138314	-0,090037294	-0,08623486	-0,085996523	-0,087422892
177,38379	-219,65585	-0,54289848	-0,31805587	-0,3466363	-0,33541101	-0,33336774	-0,090664193	-0,086926229	-0,086491033	-0,088027149
