Repository: BAMresearch/LebeDigital

<h1 align="center">LeBeDigital</h1>
<h3 align="center">Life Cycle of Concrete</h3>
  <a href="#dart-project-objective">Objective</a> &#xa0; | &#xa0; 
  <a href="#sparkles-key-features">Features</a> &#xa0; | &#xa0;
  <a href="#rocket-technologies">Technologies</a> &#xa0; | &#xa0;
  <a href="#white_check_mark-installation">Installation</a> &#xa0; | &#xa0;
  <a href="#memo-license">License</a>

## :dart: Project Objective ##

The aim of the joint project LeBeDigital, a part of the initiative Plattform Material Digital, is to develop a structure for concrete material data following the FAIR principle and being flexible enough to fulfill requirements of future developments in concrete research and production. The expected outcome is a material database, where Concrete-specific characteristic values and models are structurally integrated.

## :sparkles: Key Features ##

:heavy_check_mark: Raw Data Upload\
:heavy_check_mark: Metadata Extraction\
:heavy_check_mark: Knowledge Graph Mapping\
:heavy_check_mark: Data Retrieval

## :rocket: Technologies ##

- [Python](https://www.python.org)
- [Flask](https://flask.palletsprojects.com/)
- [PMD Core Ontology](https://github.com/materialdigital/core-ontology)
- [SPARQL](https://www.w3.org/TR/sparql11-query/)
- [Ontodocker](https://materialdigital.github.io/pmd-server/pages/services/onto-docker/)

# Clone this project
$ git clone https://github.com/BAMresearch/LebeDigital.git

# Go to the web directory
$ cd web

# Open `config.json` and replace placeholders with actual credentials.

# Run the project
$ python server.py

File: Datasets/Thiele/E-Modul/VII.2 TH-M7-Z11 050710/specimen.dat (part 1 of 2)
MTS793|MPT|DEU|1|2|,|.|:|49|1|1|A

Bediener Information						Zeit:	110,07324	Sec	05.07.2010 15:22:46
Datum : 	05.07.2010
Prüfer : 	Machura
Probenbezeichnung :  	TH-M7-Z11
Bemerkungen	Kraftgeregelt 3,9 kN/s
Bemerkung 	
Taster	
Länge in mm	299,8
Höhe in mm	Durchmesser: 98,6
Breite in mm	-
Masse in g	5408,6
zusätzlich MTS Aufnehmer	1944A, 1944B, 1281068
Messlänge MTS	100 mm
Bediener Information Ende

Datenerfassung						Zeit:	556,45996	Sec	05.07.2010 15:30:12
Laufzeit	Ch 1 Kraft	Ch 1 Weg	1944 A	1944 B	1281068
Sec	kN	mm	mm	mm	mm
110,58887	-1,8669508	-4,2086802	0,00015747873	0,00020368584	0,00047001801
111,08887	-1,8862981	-4,2070098	8,8252593e-05	0,00026868656	0,00038730167
111,58887	-1,7570342	-4,2074828	0,00015322026	0,00027306471	0,00034846365
112,08887	-1,6475581	-4,2061768	0,00017045159	0,00033314433	0,0004964117
112,58887	-1,5288388	-4,2069435	0,0002788268	0,00034630205	0,00044580549
113,08887	-1,4158489	-4,2046061	0,00025213743	0,00040985364	0,00050307624
113,58887	-1,3171109	-4,2054796	0,00030168938	0,00050975662	0,00049922802
114,08887	-1,1932087	-4,2023606	0,00028989371	0,00051112007	0,00041563436
114,58887	-1,0846845	-4,2032557	0,0003581061	0,00056636427	0,00049469247
115,08887	-1,0040394	-4,2015142	0,00042680185	0,00054743886	0,00049799122
115,58887	-0,98390603	-4,2031012	0,00039898837	0,00066208374	0,00046155415
116,08887	-0,98499662	-4,2002382	0,00041607348	0,00069600902	0,00046687946
116,58887	-0,9847815	-4,2008915	0,00037382264	0,00061567128	0,00047099218
117,08887	-0,99091053	-4,2026558	0,0004307935	0,00063143577	0,00050589442
117,58887	-0,97979426	-4,2024851	0,00042262254	0,00064618979	0,00056204014
118,08887	-0,98724854	-4,202672	0,00044133095	0,00063039921	0,00054878183
118,58887	-0,99938464	-4,2008901	0,00037661009	0,00065362453	0,00048750453
119,08887	-1,009903	-4,2017989	0,00040333485	0,00061309151	0,00055764057
119,58887	-1,0122918	-4,2013683	0,00039999094	0,0006358102	0,00058637932
120,08887	-1,0070913	-4,2011685	0,00042747566	0,00065004267	0,00060933083
120,58887	-2,6582761	-0,010293722	-0,0004916857	-0,0008830158	-0,00026184693
121,08887	-4,4845457	-0,020177662	-0,0010807612	-0,0016722735	-0,00048109144
121,58887	-6,5618157	-0,031646341	-0,0017262623	-0,0024519609	-0,0010840762
122,08887	-8,5568047	-0,038422644	-0,0024502468	-0,003198415	-0,0014582258
122,58887	-10,596504	-0,047259033	-0,003208552	-0,0040108413	-0,0017702971
123,08887	-12,637712	-0,055218488	-0,0040016132	-0,0048115803	-0,0023328904
123,58887	-14,534547	-0,06288141	-0,0048497836	-0,005532735	-0,0027585961
124,08887	-16,453156	-0,068495423	-0,0056687803	-0,0061521614	-0,0031893384
124,58887	-18,406542	-0,077991933	-0,0064833858	-0,0068192212	-0,0037735887
125,08887	-20,364052	-0,084614009	-0,0073749102	-0,0074391225	-0,0042581074
125,58887	-22,299095	-0,090993196	-0,0082207248	-0,0081165517	-0,0048938878
126,08887	-24,258522	-0,094810128	-0,0090723466	-0,0088069988	-0,0054198541
126,58887	-26,170778	-0,10219067	-0,0099598933	-0,0093058804	-0,0059229638
127,08887	-28,15126	-0,10694861	-0,010752162	-0,010003756	-0,0064845253
127,58887	-30,05912	-0,11335239	-0,011661598	-0,010617086	-0,0070847943
128,08887	-32,030247	-0,11832491	-0,012435487	-0,011308986	-0,0077616796
128,58887	-33,960033	-0,12492314	-0,013276944	-0,011989634	-0,0082092434
129,08887	-35,906231	-0,1323536	-0,014142103	-0,012660812	-0,0089310389
129,58887	-37,888142	-0,13739392	-0,015027532	-0,013250072	-0,0095408019
130,08887	-39,832203	-0,14114231	-0,015905036	-0,013961053	-0,010102211
130,58887	-41,77993	-0,14605522	-0,016695434	-0,01457137	-0,010827325
131,08887	-43,71516	-0,15193671	-0,017581766	-0,015229023	-0,011465626
131,58887	-45,67218	-0,15704632	-0,01831899	-0,015895937	-0,012157673
132,08887	-47,600273	-0,16415939	-0,01912095	-0,016611382	-0,012677627
132,58887	-49,539379	-0,16795397	-0,01994497	-0,017272696	-0,013374863
133,08887	-51,507782	-0,17522201	-0,020766698	-0,017952193	-0,014123885
133,58887	-53,45665	-0,17972663	-0,0215472	-0,018644098	-0,014634991
134,08887	-55,403881	-0,18498302	-0,022327065	-0,019304469	-0,01545641
134,58887	-57,337959	-0,18780082	-0,023145976	-0,02001309	-0,016044555
135,08887	-59,312401	-0,19324049	-0,023902167	-0,020737186	-0,016762568
135,58887	-61,251945	-0,20052418	-0,024714964	-0,021504596	-0,017455185
136,08887	-63,195251	-0,20341054	-0,025493922	-0,022159994	-0,018153043
136,58887	-65,160378	-0,21031573	-0,026260935	-0,022827696	-0,018934386
137,08887	-67,117126	-0,2126269	-0,027074855	-0,023619015	-0,019466555
137,58887	-69,082298	-0,22047758	-0,027812742	-0,0242997	-0,02025382
138,08887	-71,009331	-0,22389218	-0,028589178	-0,024988398	-0,021064026
138,58887	-72,861183	-0,22749156	-0,029411294	-0,025606677	-0,021638805
139,08887	-74,838776	-0,2325356	-0,030164182	-0,026403766	-0,022444138
139,58887	-76,794304	-0,23815557	-0,030971799	-0,027093749	-0,023089239
140,08887	-78,771385	-0,2431713	-0,031712826	-0,027860511	-0,023763957
140,58887	-80,844238	-0,2468884	-0,032520484	-0,028624285	-0,024698062
141,08887	-82,76606	-0,25388226	-0,033308037	-0,029324461	-0,0254262
141,58887	-84,565941	-0,25589094	-0,03397242	-0,029957395	-0,026053844
142,08887	-86,506454	-0,26111603	-0,03471062	-0,030620109	-0,026785789
142,58887	-88,493065	-0,26556104	-0,035482574	-0,031437561	-0,027481196
143,08887	-90,43956	-0,27202219	-0,036336213	-0,032213394	-0,028253136
143,58887	-92,408577	-0,27491227	-0,037065264	-0,032921836	-0,028924359
144,08887	-94,349525	-0,27855858	-0,037912883	-0,033635765	-0,029726332
144,58887	-96,284592	-0,28320998	-0,038618959	-0,034312498	-0,030423457
145,08887	-98,259293	-0,28831065	-0,039388772	-0,03510737	-0,031080557
145,58887	-100,20318	-0,29313639	-0,040262561	-0,035863657	-0,031825833
146,08887	-102,14249	-0,29669181	-0,041002125	-0,036549713	-0,032631435
146,58887	-104,1385	-0,30290037	-0,041765433	-0,037311226	-0,033422537
147,08887	-106,08054	-0,30492321	-0,042488672	-0,03808957	-0,034096472
147,58887	-108,00766	-0,31166598	-0,043246899	-0,038767304	-0,034900412
148,08887	-109,94411	-0,31571165	-0,044025376	-0,039500378	-0,035614379
148,58887	-111,94926	-0,31833351	-0,044848677	-0,040272489	-0,036297776
149,08887	-113,86362	-0,32437295	-0,045660764	-0,041033525	-0,037071548
149,58887	-115,81163	-0,32942072	-0,046351772	-0,041717324	-0,037823893
150,08887	-117,78314	-0,33163726	-0,04721415	-0,042504426	-0,038624793
150,58887	-119,7399	-0,33734739	-0,047943857	-0,043302298	-0,039300337
151,08887	-121,68359	-0,34140795	-0,048762284	-0,04403387	-0,039911672
151,58887	-123,60967	-0,34655407	-0,049537878	-0,044771791	-0,040696427
152,08887	-125,55053	-0,3490977	-0,05034408	-0,045517243	-0,041519135
152,58887	-127,52273	-0,35482049	-0,051074889	-0,046303716	-0,042192467
153,08887	-129,45071	-0,35731643	-0,051914006	-0,047022488	-0,042922772
153,58887	-131,43803	-0,36162436	-0,052714746	-0,047826748	-0,043636948
154,08887	-133,39964	-0,366164	-0,053556982	-0,04861892	-0,044426464
154,58887	-135,31883	-0,36947727	-0,054312721	-0,049302969	-0,045160748
155,08887	-137,29271	-0,37436634	-0,055167247	-0,050147004	-0,045929432
155,58887	-136,93794	-0,37513077	-0,055164728	-0,05019911	-0,045983702
156,08887	-134,90567	-0,37279576	-0,054624002	-0,049669623	-0,045365795
156,58887	-132,92331	-0,36900938	-0,054113947	-0,049131945	-0,044843271
157,08887	-130,98781	-0,36675036	-0,053478334	-0,048541989	-0,044260725
157,58887	-129,04578	-0,36248937	-0,05291364	-0,047941342	-0,043787271
158,08887	-127,03083	-0,35994872	-0,052306786	-0,047379978	-0,043019906
158,58887	-125,07288	-0,35391375	-0,051719651	-0,046778675	-0,042587735
159,08887	-123,10659	-0,35290644	-0,051066011	-0,046239998	-0,04195033
159,58887	-121,17478	-0,34970567	-0,050491776	-0,045596279	-0,041331999
160,08887	-119,19619	-0,34484714	-0,049830973	-0,045017235	-0,040761374
160,58887	-117,22823	-0,34230724	-0,049231376	-0,04439421	-0,040198557
161,08887	-115,28526	-0,33671632	-0,048578396	-0,043783307	-0,039657407
161,58887	-113,34201	-0,33310652	-0,047985703	-0,043232311	-0,038994566
162,08887	-111,39713	-0,33110157	-0,047392886	-0,042605542	-0,03831625
162,58887	-109,3938	-0,32776371	-0,04676678	-0,04204084	-0,037785009
163,08887	-107,44134	-0,32163784	-0,046189994	-0,041431613	-0,037213415
163,58887	-105,49075	-0,3182061	-0,045438629	-0,040825274	-0,036662295
164,08887	-103,56136	-0,31449869	-0,04476855	-0,040206809	-0,035976514
164,58887	-101,61099	-0,31277388	-0,044151951	-0,039575107	-0,035342835
165,08887	-99,667824	-0,30672029	-0,043569643	-0,038986441	-0,034761406
165,58887	-97,723564	-0,30229986	-0,042869426	-0,038385272	-0,034114219
166,08887	-95,777466	-0,30169934	-0,042284034	-0,037736546	-0,033610068
166,58887	-93,836121	-0,29518679	-0,041678514	-0,037114985	-0,032935798
167,08887	-91,904076	-0,29181242	-0,040992647	-0,036467377	-0,032218091
167,58887	-89,918465	-0,28681308	-0,040329322	-0,035873909	-0,031644098
168,08887	-87,986885	-0,28440729	-0,039669156	-0,035248	-0,031022379
168,58887	-86,025352	-0,28167069	-0,039045762	-0,034642626	-0,030405575
169,08887	-84,101479	-0,27646869	-0,038291715	-0,033999141	-0,02970084
169,58887	-82,311035	-0,27400404	-0,037697546	-0,033402968	-0,028968906
170,08887	-80,247253	-0,26819855	-0,03704159	-0,032660261	-0,028410574
170,58887	-78,190063	-0,2648741	-0,036254399	-0,032148596	-0,027742377
171,08887	-76,230743	-0,25867522	-0,035574228	-0,031517446	-0,027084662
171,58887	-74,433296	-0,25737062	-0,034931943	-0,030869596	-0,026388789
172,08887	-72,461037	-0,25083572	-0,034251999	-0,030232202	-0,025729107
172,58887	-70,503593	-0,24918541	-0,033587586	-0,029590599	-0,025147146
173,08887	-68,540321	-0,24236217	-0,03284248	-0,028956298	-0,024346123
173,58887	-66,562904	-0,23958012	-0,032199636	-0,028286021	-0,023712127
174,08887	-64,632019	-0,23491308	-0,031431936	-0,027577344	-0,023087209
174,58887	-62,709335	-0,22941008	-0,030879032	-0,027030639	-0,022262579
175,08887	-60,735016	-0,22634119	-0,030202303	-0,026362836	-0,021650372
175,58887	-58,782669	-0,22164062	-0,029359981	-0,025682051	-0,020882042
176,08887	-56,832279	-0,21540374	-0,028698344	-0,025077231	-0,020269042
176,58887	-54,855305	-0,2108261	-0,027968373	-0,024357732	-0,019555306
177,08887	-52,924686	-0,2068311	-0,027180009	-0,023750763	-0,018837085
177,58887	-50,957977	-0,20149425	-0,026447538	-0,023023598	-0,018168094
178,08887	-48,992802	-0,19405037	-0,025645848	-0,022398349	-0,017375069
178,58887	-47,049969	-0,19006133	-0,02484007	-0,021690611	-0,016782796
179,08887	-45,088078	-0,18657148	-0,024150547	-0,021027729	-0,016114241
179,58887	-43,153286	-0,17900392	-0,023268977	-0,020306561	-0,015407002
180,08887	-41,185143	-0,17392859	-0,02249548	-0,019713674	-0,014769027
180,58887	-39,253925	-0,17130375	-0,021694761	-0,019003671	-0,014073582
181,08887	-37,319122	-0,16509742	-0,020869767	-0,01828463	-0,013360308
181,58887	-35,354889	-0,15817508	-0,020006135	-0,017702218	-0,012754006
182,08887	-33,393867	-0,15399903	-0,019140197	-0,01705911	-0,012036303
182,58887	-31,459137	-0,14674589	-0,018332215	-0,016225979	-0,011347143
183,08887	-29,521463	-0,13992935	-0,01742789	-0,015543145	-0,010727907
183,58887	-27,551832	-0,13539568	-0,01656501	-0,014815533	-0,010010162
184,08887	-25,593685	-0,12801737	-0,015566709	-0,014215178	-0,0093920231
184,58887	-23,621347	-0,12307987	-0,014669528	-0,013413968	-0,0087632816
185,08887	-21,629627	-0,11652708	-0,013667131	-0,012695461	-0,0081388988
185,58887	-19,830511	-0,11024326	-0,012790192	-0,012060543	-0,0074897502
186,08887	-17,788748	-0,1037851	-0,011808798	-0,011264688	-0,0069147311
186,58887	-15,852165	-0,095491856	-0,010866044	-0,010527515	-0,0062516928
187,08887	-13,893	-0,087501854	-0,0098384693	-0,0097783105	-0,0055582598
187,58887	-11,975263	-0,080886483	-0,0088889431	-0,0089474441	-0,0050026588
188,08887	-10,02833	-0,072585791	-0,0079367012	-0,0081677986	-0,0045210179
188,58887	-8,1456642	-0,064589828	-0,0069773248	-0,0072835786	-0,0040680934
189,08887	-6,6920061	-0,05679056	-0,0061677885	-0,0066440152	-0,0035810657
189,58887	-4,1901255	-0,042465329	-0,0049422239	-0,0052580098	-0,0029397029
190,08887	-2,3076611	-0,031726062	-0,0040943664	-0,0042824335	-0,0025880001
190,58887	-3,3198512	-0,033756346	-0,004417188	-0,0045629004	-0,0026980285
191,08887	-5,2386413	-0,04510954	-0,0050880103	-0,0054076491	-0,0031282324
191,58887	-7,1295247	-0,054237992	-0,0058558355	-0,006150783	-0,003516417
192,08887	-9,3781643	-0,062809139	-0,0067673237	-0,0070550507	-0,0038822889
192,58887	-11,618769	-0,070016086	-0,0077111418	-0,007826169	-0,0045217089
193,08887	-13,56563	-0,0791125	-0,0085819159	-0,0085840737	-0,005019445
193,58887	-15,509678	-0,084666908	-0,0094559509	-0,0092020938	-0,0055429228
194,08887	-17,449316	-0,092113018	-0,010291761	-0,009778141	-0,0060791522
194,58887	-19,358456	-0,097478926	-0,011182629	-0,010457811	-0,0065896828
195,08887	-21,323336	-0,10568574	-0,012091022	-0,011113915	-0,0071838852
195,58887	-23,244772	-0,11084527	-0,0129418	-0,011802153	-0,0077776071
196,08887	-25,190443	-0,11566356	-0,013765203	-0,012365253	-0,0083639938
196,58887	-27,132496	-0,1234211	-0,014610203	-0,012946882	-0,0089378022
197,08887	-29,077971	-0,1275003	-0,015493356	-0,013649254	-0,0094615985
197,58887	-31,044378	-0,13343543	-0,016384168	-0,014430207	-0,01016371
198,08887	-32,989864	-0,13986602	-0,017253792	-0,01493073	-0,010767533
198,58887	-34,954124	-0,14667511	-0,018058635	-0,015650243	-0,011438137
199,08887	-36,898388	-0,14933422	-0,018907284	-0,016246222	-0,012078503
199,58887	-38,848396	-0,15644878	-0,019721998	-0,016943868	-0,012660006
200,08887	-40,802593	-0,16007051	-0,020479785	-0,017685626	-0,013320776
200,58887	-42,711258	-0,16553774	-0,021305736	-0,01828355	-0,013986142
201,08887	-44,670418	-0,17040297	-0,022047296	-0,018845964	-0,014647676
201,58887	-46,586678	-0,1773268	-0,022824243	-0,019571628	-0,015251333
202,08887	-48,523746	-0,18215552	-0,023611557	-0,020275854	-0,015849216
202,58887	-50,39349	-0,18501654	-0,024363691	-0,020861771	-0,016516885
203,08887	-52,360596	-0,19077882	-0,025111185	-0,021522589	-0,017167384
203,58887	-54,491245	-0,19849315	-0,025956651	-0,022254262	-0,017910527
204,08887	-56,392735	-0,20073205	-0,026688419	-0,022837583	-0,018563604
204,58887	-58,375359	-0,20596236	-0,027470753	-0,023551498	-0,019172559
205,08887	-60,288029	-0,21250322	-0,028175686	-0,024257086	-0,019878795
205,58887	-62,244297	-0,21590814	-0,028914116	-0,02491641	-0,020561995
206,08887	-64,203651	-0,22018701	-0,029694367	-0,025514822	-0,021282429
206,58887	-66,165375	-0,22689775	-0,030382618	-0,026275072	-0,02184285
207,08887	-68,098755	-0,2307266	-0,031155005	-0,026889179	-0,022527328
207,58887	-70,054344	-0,2356261	-0,031868652	-0,027530886	-0,023309046
208,08887	-71,982063	-0,23872182	-0,032564078	-0,028192803	-0,024015119
208,58887	-73,942741	-0,2438359	-0,033257298	-0,028850723	-0,02474585
209,08887	-75,884315	-0,24762601	-0,033968672	-0,029481463	-0,025285827
209,58887	-77,811584	-0,2514787	-0,034682654	-0,030237839	-0,026167495
210,08887	-79,761932	-0,2571702	-0,035397213	-0,030845325	-0,026753543
210,58887	-81,749786	-0,26075318	-0,036070187	-0,031487994	-0,027430521
211,08887	-83,665092	-0,2670221	-0,036789689	-0,032192074	-0,02816595
211,58887	-85,631073	-0,26979148	-0,037445311	-0,032829374	-0,028752686
212,08887	-87,561081	-0,27485192	-0,038179185	-0,033500344	-0,029544225
212,58887	-89,51548	-0,27867258	-0,038886104	-0,034192398	-0,030215623
213,08887	-91,397484	-0,2821587	-0,039654605	-0,034794271	-0,030864185
213,58887	-93,419434	-0,28630719	-0,040298589	-0,035506763	-0,031555116
214,08887	-95,260475	-0,2907604	-0,041025918	-0,03613206	-0,032205805
214,58887	-97,23584	-0,29663667	-0,041671749	-0,036788475	-0,032974549
215,08887	-99,199188	-0,29996932	-0,04233364	-0,037551075	-0,033549301
215,58887	-101,16267	-0,30285195	-0,043070264	-0,038109936	-0,034258433
216,08887	-103,12422	-0,30849501	-0,043750055	-0,038786292	-0,034958594
216,58887	-105,07943	-0,31136647	-0,04452556	-0,039466593	-0,035662465
217,08887	-107,07603	-0,31748861	-0,045177963	-0,040139746	-0,036355011
217,58887	-108,98307	-0,31861663	-0,045856003	-0,040809311	-0,036901094
218,08887	-110,98563	-0,32419264	-0,046584941	-0,041495033	-0,037748024
218,58887	-112,94998	-0,32693222	-0,047275789	-0,042146437	-0,038365483
219,08887	-114,83971	-0,33171251	-0,047955275	-0,042793963	-0,039081417
219,58887	-116,81585	-0,33731386	-0,048731506	-0,043434121	-0,039752342
220,08887	-118,80287	-0,34155101	-0,049397651	-0,044104695	-0,04041253
220,58887	-120,73714	-0,3441602	-0,050085168	-0,044809185	-0,041180566
221,08887	-122,72366	-0,34882501	-0,050759424	-0,045464251	-0,041826561
221,58887	-124,61131	-0,35475418	-0,051358249	-0,046048325	-0,04242567
222,08887	-126,56268	-0,35783723	-0,052158419	-0,046776455	-0,043037601
222,58887	-128,49387	-0,35932213	-0,052784439	-0,047510806	-0,043846786
223,08887	-130,46049	-0,36534891	-0,053480286	-0,048201848	-0,04458753
223,58887	-132,4261	-0,36816373	-0,054268539	-0,048848305	-0,045087039
224,08887	-134,38129	-0,37084073	-0,054995067	-0,049497899	-0,045910262
224,58887	-136,36163	-0,37502497	-0,055642594	-0,050190914	-0,046529017
225,08887	-135,94969	-0,37489682	-0,05569981	-0,050210826	-0,046415515
225,58887	-133,91769	-0,37179962	-0,055083681	-0,049620468	-0,045899592
226,08887	-131,96603	-0,36858469	-0,054419734	-0,049054172	-0,04529158
226,58887	-129,93088	-0,36433935	-0,053906742	-0,048457578	-0,044762388
227,08887	-128,03304	-0,36296472	-0,053283751	-0,047843743	-0,044181183
227,58887	-126,04005	-0,35920739	-0,052736469	-0,047364023	-0,043717854
228,08887	-124,07447	-0,3570497	-0,052170768	-0,046768114	-0,042973369
228,58887	-122,08913	-0,35322756	-0,051543836	-0,046166703	-0,042391755
229,08887	-120,13114	-0,34979656	-0,050902251	-0,045542073	-0,041800328
229,58887	-118,33064	-0,34416243	-0,050239723	-0,044946205	-0,041317776
230,08887	-116,22726	-0,3404066	-0,049622193	-0,044328287	-0,040680245
230,58887	-114,28204	-0,33915862	-0,048972175	-0,043769427	-0,040025912
231,08887	-112,31082	-0,33309758	-0,048335351	-0,043118551	-0,039368331
231,58887	-110,48353	-0,33144206	-0,047848154	-0,042543609	-0,038876742
232,08887	-108,5563	-0,3256768	-0,047135111	-0,042019695	-0,03820201
232,58887	-106,57441	-0,32388568	-0,046538658	-0,041416775	-0,037633173
233,08887	-104,46972	-0,31808466	-0,045849469	-0,040737048	-0,037031032
233,58887	-102,56664	-0,3146559	-0,045267053	-0,040092107	-0,036310703
234,08887	-100,6366	-0,31245127	-0,044542715	-0,039525602	-0,035728663
234,58887	-98,690331	-0,30945987	-0,043966666	-0,038875468	-0,035147719
235,08887	-96,849449	-0,30570403	-0,04337528	-0,03826943	-0,034570128
235,58887	-94,87088	-0,30093044	-0,042659789	-0,037661038	-0,033849522
236,08887	-92,90876	-0,29559731	-0,041944627	-0,037082803	-0,033193566
236,58887	-90,946274	-0,29243529	-0,041270565	-0,036411535	-0,032555223
237,08887	-88,977638	-0,29043332	-0,040583067	-0,035776515	-0,031983666
237,58887	-87,046516	-0,28359815	-0,039971791	-0,035144527	-0,031395324
238,08887	-84,925804	-0,28060898	-0,03923513	-0,03447156	-0,030618465
238,58887	-83,006447	-0,27475953	-0,038536187	-0,033934582	-0,030079043
239,08887	-81,071724	-0,2716735	-0,037886497	-0,0333388	-0,029440129
239,58887	-79,134491	-0,26874393	-0,037210267	-0,032618765	-0,028746052
240,08887	-77,152161	-0,26507303	-0,036537562	-0,031998985	-0,028032741
240,58887	-75,220047	-0,26058778	-0,035869267	-0,031309847	-0,027294243
241,08887	-73,395027	-0,25554001	-0,035267744	-0,030725926	-0,026805075
241,58887	-71,442223	-0,25152415	-0,034559872	-0,030122813	-0,026079705
242,08887	-69,469269	-0,24644062	-0,033818223	-0,029411353	-0,02533179
242,58887	-67,530571	-0,24242476	-0,033158209	-0,028795533	-0,024695436
243,08887	-65,546799	-0,23989305	-0,032548085	-0,028121069	-0,023887781
243,58887	-63,59565	-0,23410693	-0,031704236	-0,027483746	-0,023396546
244,08887	-61,647614	-0,22888556	-0,031123608	-0,026825283	-0,022661367
244,58887	-59,685654	-0,22327006	-0,030391712	-0,02619122	-0,021903435
245,08887	-57,748936	-0,21899045	-0,029711552	-0,025607198	-0,021148419
245,58887	-55,787674	-0,21374375	-0,028888542	-0,024850033	-0,020408245
246,08887	-53,797539	-0,21118522	-0,028125342	-0,024191521	-0,019712998
246,58887	-51,875431	-0,20460039	-0,027402673	-0,023650412	-0,019081501
247,08887	-49,935551	-0,20120665	-0,026680827	-0,022934929	-0,018281436
247,58887	-47,961731	-0,19418299	-0,025903743	-0,022234973	-0,017651128
248,08887	-46,001419	-0,19012243	-0,025124004	-0,021527816	-0,016981972
248,58887	-44,06575	-0,18609986	-0,024315225	-0,020887509	-0,01626006
249,08887	-42,128708	-0,17828494	-0,023537444	-0,020232987	-0,015483314
249,58887	-40,169064	-0,17306954	-0,022673355	-0,019546241	-0,014983485
250,08887	-38,223835	-0,16959086	-0,021848883	-0,018892232	-0,01427654
250,58887	-36,28529	-0,1614958	-0,020989126	-0,018198222	-0,013548439
251,08887	-34,349266	-0,15821308	-0,020172974	-0,017459497	-0,012853386
251,58887	-32,397556	-0,14988482	-0,019322287	-0,016713969	-0,012201501
252,08887	-30,451557	-0,1450628	-0,018435117	-0,016036965	-0,011625076
252,58887	-28,502314	-0,13999566	-0,01744638	-0,015326806	-0,010842578
253,08887	-26,548235	-0,13351962	-0,016655333	-0,014662941	-0,010279546
253,58887	-24,615864	-0,12773275	-0,015773587	-0,013978968	-0,0094454326
254,08887	-22,650408	-0,12130365	-0,014802182	-0,013269656	-0,0087985788
254,58887	-20,708355	-0,11487007	-0,013860842	-0,012454127	-0,0082028192
255,08887	-18,765156	-0,10822117	-0,012898177	-0,01170007	-0,0076239239
255,58887	-16,789375	-0,101877	-0,01189531	-0,011029891	-0,0068993401
256,08887	-14,861739	-0,095447153	-0,011013927	-0,010318284	-0,0061636623
256,58887	-12,907686	-0,085227937	-0,0098965429	-0,0095815891	-0,0056554042
257,08887	-10,957714	-0,07686168	-0,008875303	-0,0088048084	-0,0050691944
257,58887	-9,0031891	-0,070039183	-0,0079755075	-0,0079826573	-0,0045198686
258,08887	-7,3438382	-0,061650574	-0,0070495564	-0,0071355281	-0,0041244198
258,58887	-5,2220783	-0,051757693	-0,0060306652	-0,0060808761	-0,0035711527
259,08887	-3,1882088	-0,03785342	-0,0049980446	-0,0050944733	-0,0032070689
259,58887	-1,7404892	-0,028339028	-0,0043390417	-0,0041924827	-0,0028137825
260,08887	-1,7188789	-0,027126819	-0,0042259484	-0,0040295273	-0,0027101263
260,58887	-1,7704415	-0,028203428	-0,0042929701	-0,0040097507	-0,0027048886
261,08887	-1,8088455	-0,026191026	-0,0041790796	-0,0040026475	-0,0026547797
261,58887	-1,8648189	-0,026713312	-0,0041876086	-0,0040370682	-0,0027723778
262,08887	-1,8819069	-0,026790053	-0,0042074663	-0,0040629525	-0,0026603639
262,58887	-1,9128202	-0,027641654	-0,0041824006	-0,0040723672	-0,0025429558
263,08887	-1,9594944	-0,027702004	-0,0040964563	-0,0040400662	-0,0027286988
263,58887	-1,9372246	-0,026582181	-0,0041098152	-0,0040289881	-0,0027038548
264,08887	-1,9791993	-0,026673824	-0,0041184952	-0,0040479982	-0,0026624184
264,58887	-1,9400549	-0,026225299	-0,0040822695	-0,0039698305	-0,0025360268
265,08887	-2,0012167	-0,027106702	-0,0041105435	-0,0039928444	-0,0027125403
265,58887	-1,9923086	-0,029253215	-0,0041607455	-0,003934619	-0,0026865546
266,08887	-1,9713417	-0,026681274	-0,0040752827	-0,0039268266	-0,0025061108
266,58887	-1,992655	-0,026521832	-0,0040544872	-0,0039796047	-0,0026484132
267,08887	-1,9993075	-0,026725233	-0,0040783794	-0,0039347112	-0,002632875
267,58887	-2,1481645	-0,028651208	-0,0040497989	-0,003955286	-0,0026377216
268,08887	-1,992005	-0,027566403	-0,0040636766	-0,0038755173	-0,0025846846
268,58887	-1,9652835	-0,028187782	-0,0040263399	-0,0038844263	-0,002545232
269,08887	-1,9779932	-0,026397407	-0,004005102	-0,0039051324	-0,0025438443
269,58887	-1,9929736	-0,02687946	-0,0039844769	-0,0038980292	-0,0025498942
270,08887	-2,0170259	-0,028795749	-0,0040518451	-0,0039148368	-0,0025581215
270,58887	-1,9919119	-0,025907159	-0,0040689022	-0,0039043464	-0,0025209114
271,08887	-1,9949088	-0,028307736	-0,0040371954	-0,0039138682	-0,0025410429
271,58887	-1,8950776	-0,027006865	-0,0040410939	-0,0037955763	-0,0025032852
272,08887	-2,1112936	-0,028942525	-0,0039956071	-0,0039134426	-0,002472572
272,58887	-2,0793602	-0,027761608	-0,0039310767	-0,003926727	-0,0025274549
273,08887	-2,0629578	-0,027801841	-0,0039876322	-0,0038227746	-0,0024063848
273,58887	-2,044389	-0,027864426	-0,0040494339	-0,0038576229	-0,0025537238
274,08887	-2,0487597	-0,028693676	-0,0040285285	-0,003881528	-0,0025529433
274,58887	-2,0411592	-0,027778	-0,003947834	-0,003842216	-0,0024652854
275,08887	-2,0112574	-0,02842769	-0,0039901189	-0,003851884	-0,0025237799
275,58887	-2,0315993	-0,026159734	-0,0039438359	-0,0038511017	-0,0024585333
276,08887	-2,0138474	-0,0268206	-0,0039028809	-0,0038014594	-0,0025042538
276,58887	-2,0036438	-0,027194619	-0,0039314176	-0,0038455743	-0,0024405885
277,08887	-1,9888217	-0,026122481	-0,003917607	-0,0037987614	-0,0023307111
277,58887	-1,9888301	-0,02585426	-0,0039038821	-0,0037939511	-0,0024681725
278,08887	-1,9996605	-0,025820732	-0,0038960637	-0,0037911534	-0,0024237726
278,58887	-1,995978	-0,026436895	-0,0038972781	-0,0037642866	-0,002560135
279,08887	-2,0168071	-0,027273595	-0,0039005554	-0,003727518	-0,0024044961
279,58887	-2,0171442	-0,025937706	-0,0039072777	-0,0037937518	-0,0024191998
280,08887	-2,0088899	-0,026486069	-0,003898676	-0,0037758918	-0,0023515224
280,58887	-2,0156288	-0,027731806	-0,0039013117	-0,0037640864	-0,002388671
281,08887	-2,0194204	-0,02823472	-0,0039010425	-0,003775306	-0,0025009345
281,58887	-2,0204782	-0,027108192	-0,0039296797	-0,0038070707	-0,0024491753
282,08887	-2,0050082	-0,026648492	-0,0038708909	-0,003798442	-0,0024117231
282,58887	-2,0311279	-0,025566667	-0,0039459574	-0,0037468243	-0,0024626385
283,08887	-2,0025764	-0,026572496	-0,0038698823	-0,0036882116	-0,002378311
283,58887	-2,013432	-0,027859956	-0,0038049114	-0,0037430748	-0,0023942944
284,08887	-2,0054338	-0,027069449	-0,0038704625	-0,0037528062	-0,0024358984
284,58887	-2,0140111	-0,028259307	-0,0038534966	-0,0037619686	-0,0024767574
285,08887	-2,0212598	-0,028238446	-0,0038651074	-0,0037681684	-0,0024462864
285,58887	-2,024863	-0,026743859	-0,0037913988	-0,0037008738	-0,0024493486
286,08887	-2,0097401	-0,026093423	-0,0038385796	-0,0037744092	-0,0023552738
286,58887	-2,0035973	-0,027028471	-0,0038526203	-0,0037650149	-0,0024112891
287,08887	-2,0116978	-0,02772361	-0,0038406695	-0,003728806	-0,0024637152
287,58887	-2,0158236	-0,027684122	-0,0038552475	-0,0037826113	-0,0023892
288,08887	-2,0180011	-0,025043637	-0,003852827	-0,0037289672	-0,0023145378
288,58887	-2,0214012	-0,025922805	-0,0038426812	-0,0037263967	-0,0024588108
289,08887	-2,0399382	-0,026778132	-0,0038660909	-0,0036671581	-0,0023542829
289,58887	-2,5791945	-0,027947128	-0,0040389388	-0,0039643617	-0,0025866777
290,08887	-4,6302958	-0,040420145	-0,0048099435	-0,0048045432	-0,0028344598
290,58887	-5,8497424	-0,045186281	-0,0052131391	-0,0053283265	-0,0031408183
291,08887	-8,5303154	-0,059632212	-0,0063332501	-0,006500368	-0,0036476254
291,58887	-10,590789	-0,066868961	-0,0073100966	-0,007278285	-0,004144324
292,08887	-12,656521	-0,076138973	-0,0082054064	-0,0080699297	-0,004819138
292,58887	-14,571416	-0,081570446	-0,0090528782	-0,0086380308	-0,0052173883
293,08887	-16,520342	-0,088572502	-0,0099815745	-0,0093160281	-0,005793808
293,58887	-18,426601	-0,095174462	-0,010834007	-0,0099721653	-0,0063884594
294,08887	-20,362984	-0,10332689	-0,011781886	-0,010524551	-0,0069431011
294,58887	-22,292845	-0,10942146	-0,012669811	-0,011222671	-0,0075661745
295,08887	-24,253309	-0,11472255	-0,013511172	-0,011835369	-0,0081666894
295,58887	-26,212143	-0,12060553	-0,014402518	-0,012506657	-0,0087134391
296,08887	-28,142057	-0,12493134	-0,015315032	-0,013242298	-0,0093660541
296,58887	-30,07649	-0,13113692	-0,01617362	-0,013815119	-0,0099175125
297,08887	-32,026711	-0,13828054	-0,017050585	-0,014476334	-0,010622161
297,58887	-33,951817	-0,14365613	-0,017904826	-0,01517495	-0,011114983
298,08887	-35,908482	-0,14807135	-0,01872652	-0,015833594	-0,011911666
298,58887	-37,853687	-0,15300959	-0,019555001	-0,016477499	-0,01245082
299,08887	-39,826153	-0,16004965	-0,020382941	-0,017132401	-0,013078535
299,58887	-41,786388	-0,1635693	-0,021130556	-0,017884202	-0,013851052
300,08887	-43,715786	-0,16829446	-0,021985367	-0,018534511	-0,014481397
300,58887	-45,661568	-0,17419755	-0,022751564	-0,019223392	-0,015198985
301,08887	-47,625435	-0,17967448	-0,023475742	-0,019869898	-0,015818385
301,58887	-49,563049	-0,18622428	-0,024358388	-0,020516183	-0,0164352
302,08887	-51,496475	-0,18865615	-0,025067668	-0,021225847	-0,017207319
302,58887	-53,457237	-0,19383281	-0,025864908	-0,021829795	-0,017872052
303,08887	-55,425907	-0,19931346	-0,026632812	-0,022595357	-0,018613605
303,58887	-57,375027	-0,20505488	-0,027459569	-0,02328727	-0,019171866
304,08887	-59,328777	-0,21001175	-0,028186519	-0,023902915	-0,019872142
304,58887	-61,317608	-0,2135776	-0,028911825	-0,024677165	-0,020492835
305,08887	-63,202675	-0,21759868	-0,029671196	-0,025296886	-0,021248562
305,58887	-65,155937	-0,2239801	-0,030443221	-0,025916971	-0,022046523
306,08887	-67,126389	-0,22901073	-0,031116098	-0,026557717	-0,022646504
306,58887	-69,091141	-0,23230538	-0,031930096	-0,027358688	-0,023362903
307,08887	-71,035713	-0,23628399	-0,032627542	-0,02790045	-0,024031179
307,58887	-72,999443	-0,24315342	-0,033355989	-0,028684109	-0,024716983
308,08887	-74,945366	-0,24659038	-0,034043219	-0,029360875	-0,02556066
308,58887	-76,689873	-0,25040582	-0,034732662	-0,029980913	-0,026091104
309,08887	-78,716034	-0,25549009	-0,035411656	-0,030644752	-0,026689557
309,58887	-80,834473	-0,25938675	-0,03619663	-0,03130665	-0,027599962
310,08887	-82,768867	-0,26505962	-0,036893964	-0,03201817	-0,028121596
310,58887	-84,714195	-0,26813224	-0,037567466	-0,032628916	-0,028906254
311,08887	-86,488205	-0,27421117	-0,038316697	-0,033320244	-0,029590024
311,58887	-88,466095	-0,27602464	-0,038948659	-0,033977661	-0,030251412
312,08887	-90,487503	-0,28106943	-0,039732207	-0,03475529	-0,030983767
312,58887	-92,401665	-0,28479472	-0,040465437	-0,035305351	-0,031617738
313,08887	-94,38768	-0,28943941	-0,041173324	-0,035936769	-0,032352962
313,58887	-96,2789	-0,29487982	-0,0418326	-0,036694802	-0,032943219
314,08887	-98,267807	-0,29925406	-0,042529732	-0,037300393	-0,033706933
314,58887	-100,24171	-0,30279905	-0,043263961	-0,03796101	-0,034359761
315,08887	-102,20338	-0,3073886	-0,04393759	-0,038599499	-0,035009705
315,58887	-104,15549	-0,30982643	-0,044625167	-0,039297815	-0,03579931
316,08887	-106,07671	-0,31357855	-0,045265671	-0,039899923	-0,036381431
316,58887	-108,07439	-0,31925738	-0,046048716	-0,040637851	-0,037133686
317,08887	-110,06078	-0,32293648	-0,046736538	-0,041327652	-0,037908502
317,58887	-111,96381	-0,32875389	-0,047376249	-0,041999687	-0,038496524
318,08887	-114,06577	-0,33297911	-0,048086461	-0,042707715	-0,039246269
318,58887	-115,85838	-0,33469945	-0,04879659	-0,043311961	-0,039763577
319,08887	-117,77798	-0,34109652	-0,049510006	-0,04392916	-0,040542312
319,58887	-119,75522	-0,34483075	-0,050114717	-0,044567004	-0,04122676
320,08887	-121,70889	-0,3478609	-0,050831463	-0,045238826	-0,041885413
320,58887	-123,68215	-0,3506273	-0,051582046	-0,045957137	-0,042544916
321,08887	-125,65576	-0,3546305	-0,05223304	-0,046614092	-0,043086484
321,58887	-127,60345	-0,36122352	-0,05296484	-0,047318175	-0,043908298
322,08887	-129,5309	-0,36430284	-0,053634346	-0,047950968	-0,044489138
322,58887	-131,47179	-0,36664084	-0,054359064	-0,048625834	-0,045217343
323,08887	-133,4355	-0,37066862	-0,054990131	-0,049308036	-0,045871153
323,58887	-135,3868	-0,37616789	-0,055724278	-0,049995814	-0,04653322
324,08887	-137,14903	-0,37911907	-0,056446169	-0,050620899	-0,0471825
324,58887	-137,27509	-0,38002059	-0,056537963	-0,050737564	-0,047342144
325,08887	-137,09641	-0,37956014	-0,056513913	-0,050722264	-0,047267497
325,58887	-137,07095	-0,37993193	-0,05656147	-0,050715417	-0,047325209
326,08887	-137,0408	-0,37961826	-0,056589354	-0,050784688	-0,047296353
326,58887	-137,03635	-0,38068518	-0,056674834	-0,050865993	-0,047296688
327,08887	-137,05011	-0,38127378	-0,056717854	-0,050831098	-0,047425523
327,58887	-137,01076	-0,3785409	-0,056672718	-0,050808921	-0,047419913
328,08887	-137,0237	-0,38068071	-0,056771677	-0,05089619	-0,047527738
328,58887	-137,01082	-0,38101673	-0,056688037	-0,050917748	-0,047577448
329,08887	-136,96632	-0,37875026	-0,056757394	-0,050911244	-0,047442719
329,58887	-137,0049	-0,38093626	-0,056802969	-0,050973974	-0,047479302
330,08887	-137,0013	-0,38037524	-0,056834273	-0,051023714	-0,04754667
330,58887	-136,99359	-0,37945881	-0,056824178	-0,051035367	-0,047604755
331,08887	-136,98854	-0,3812097	-0,05685747	-0,051001173	-0,047506809
331,58887	-136,99472	-0,3796868	-0,056841433	-0,051073089	-0,047557436
332,08887	-136,98761	-0,37962347	-0,056875136	-0,051056057	-0,047640093
332,58887	-136,97934	-0,3805235	-0,056893714	-0,051055145	-0,04758133
333,08887	-136,99768	-0,38172379	-0,056889907	-0,051101863	-0,04770305
333,58887	-136,98203	-0,38203299	-0,056879777	-0,051080599	-0,047680765
334,08887	-137,03802	-0,38242936	-0,056970175	-0,051126081	-0,047761187
334,58887	-137,01871	-0,38287714	-0,057045989	-0,051198978	-0,047810391
335,08887	-137,02147	-0,38096309	-0,057000168	-0,05111143	-0,047745772
335,58887	-137,0139	-0,38172901	-0,057097353	-0,051177699	-0,047821589
336,08887	-137,02116	-0,38233548	-0,057076275	-0,051218659	-0,047804706
336,58887	-137,00226	-0,38256273	-0,057137378	-0,051284354	-0,047754429
337,08887	-136,99928	-0,3815338	-0,057119571	-0,051250767	-0,047799803
337,58887	-136,99385	-0,38016066	-0,057143997	-0,051221635	-0,047804795
338,08887	-136,99811	-0,38057342	-0,057180617	-0,051305637	-0,047911212
338,58887	-137,00328	-0,383389	-0,057110794	-0,051215723	-0,04782901
339,08887	-136,97533	-0,38260594	-0,057073638	-0,051240366	-0,047779456
339,58887	-136,9847	-0,3825739	-0,05704274	-0,05126651	-0,047870658
340,08887	-136,95683	-0,38101226	-0,057076856	-0,051242527	-0,047891885
340,58887	-136,98407	-0,38074329	-0,057106268	-0,051271398	-0,047974795
341,08887	-136,97427	-0,3818877	-0,057114445	-0,051257707	-0,047975786
341,58887	-136,96651	-0,38088709	-0,057104573	-0,051269438	-0,047894962
342,08887	-136,99115	-0,38150996	-0,057151381	-0,051417176	-0,048009962
342,58887	-136,97939	-0,38090646	-0,057145342	-0,05138281	-0,047922976
343,08887	-136,98189	-0,38166866	-0,057216782	-0,051420689	-0,048017181
343,58887	-136,98488	-0,38154349	-0,057221305	-0,051413592	-0,047936812
344,08887	-136,97491	-0,38107336	-0,057183962	-0,051419463	-0,048010312
344,58887	-136,95732	-0,38112998	-0,05715945	-0,051327713	-0,048032559
345,08887	-136,95087	-0,38323402	-0,05716164	-0,051321637	-0,048025988
345,58887	-136,98793	-0,3824912	-0,057244532	-0,051445588	-0,04805734
346,08887	-136,95691	-0,38222671	-0,057214975	-0,051395401	-0,04804904
346,58887	-136,97885	-0,3813535	-0,057296533	-0,051470146	-0,048014015
347,08887	-136,96744	-0,38361102	-0,057242252	-0,051414285	-0,048123784
347,58887	-136,97998	-0,3817521	-0,057257149	-0,051447354	-0,04805512
348,08887	-136,96667	-0,38414896	-0,057279516	-0,05144066	-0,048133425
348,58887	-136,96964	-0,38431808	-0,057285197	-0,051472835	-0,048092939
349,08887	-136,99397	-0,38307533	-0,057365574	-0,051565617	-0,048075669
349,58887	-136,98569	-0,38228706	-0,057322707	-0,05147057	-0,048190929
350,08887	-137,00369	-0,38155913	-0,057351157	-0,051579073	-0,048205249
350,58887	-137,03169	-0,38396195	-0,057340715	-0,051507518	-0,048248015
351,08887	-137,00981	-0,38281456	-0,057368513	-0,051552735	-0,048170723
351,58887	-136,98914	-0,38283542	-0,057361454	-0,051554009	-0,048174113
352,08887	-136,99152	-0,38182735	-0,057391584	-0,051490113	-0,048234187
352,58887	-136,96077	-0,38417578	-0,057414692	-0,051552117	-0,048095062
353,08887	-137,00197	-0,38245916	-0,057401955	-0,051479578	-0,04835289
353,58887	-136,97559	-0,38435832	-0,057389785	-0,051508196	-0,048184946
354,08887	-136,86452	-0,38203076	-0,057381675	-0,051526204	-0,048144482
354,58887	-134,79228	-0,38024262	-0,056756083	-0,050907642	-0,0476266
355,08887	-132,80409	-0,37491694	-0,056127694	-0,05036952	-0,046932928
355,58887	-130,84274	-0,37260652	-0,055486955	-0,049763616	-0,046480708
356,08887	-128,88139	-0,37011802	-0,054916866	-0,049076028	-0,045833528
356,58887	-126,92707	-0,3660053	-0,054248847	-0,048557315	-0,045248397
357,08887	-125,00137	-0,36200434	-0,053681646	-0,047957156	-0,044677235
357,58887	-123,00669	-0,35754442	-0,053025682	-0,047352061	-0,043987423
358,08887	-121,06336	-0,35555884	-0,052433021	-0,04671536	-0,043579206
358,58887	-119,13593	-0,35121515	-0,051871747	-0,046223663	-0,042846687
359,08887	-117,21094	-0,34894347	-0,051228028	-0,045460593	-0,042164154
359,58887	-115,26963	-0,34411103	-0,050521601	-0,04499178	-0,041546375
360,08887	-113,31551	-0,34095123	-0,049935926	-0,044396937	-0,040897235
360,58887	-111,34776	-0,33709779	-0,049218357	-0,043763965	-0,040410891
361,08887	-109,41309	-0,33405274	-0,048574038	-0,043109018	-0,039701916
361,58887	-107,48119	-0,33072606	-0,048046038	-0,042563595	-0,039148621
362,08887	-105,53678	-0,32453015	-0,047430005	-0,041968603	-0,038579464
362,58887	-103,56946	-0,32152459	-0,046642225	-0,04126475	-0,037829734
363,08887	-101,58741	-0,31686425	-0,046062429	-0,040666752	-0,037269488
363,58887	-99,758591	-0,31473637	-0,045440577	-0,040050533	-0,036709011
364,08887	-97,810654	-0,31178892	-0,044795696	-0,039461043	-0,035985306
364,58887	-95,829201	-0,30762181	-0,044035219	-0,03886012	-0,035404168
365,08887	-93,881607	-0,30160025	-0,043387964	-0,038185846	-0,034720041
365,58887	-91,917152	-0,29837713	-0,042703003	-0,037551459	-0,034149349
366,08887	-89,930542	-0,29397234	-0,042169813	-0,036975108	-0,033512071
366,58887	-87,959694	-0,28987527	-0,041431513	-0,036298349	-0,032751009
367,08887	-86,005295	-0,28558373	-0,040757712	-0,035691477	-0,032223992
367,58887	-84,060188	-0,28376803	-0,040037304	-0,035069205	-0,031483449
368,08887	-82,106995	-0,27966797	-0,039352238	-0,034372669	-0,030878173
368,58887	-80,17881	-0,27498901	-0,038698312	-0,033757903	-0,030206269
369,08887	-78,203079	-0,26980862	-0,03799938	-0,033000875	-0,029508298
369,58887	-76,249695	-0,26668906	-0,037325755	-0,032506112	-0,028815078
370,08887	-74,270775	-0,26185513	-0,036532361	-0,031791236	-0,0281504
370,58887	-72,318542	-0,25639161	-0,035917871	-0,03114637	-0,027479043
371,08887	-70,406456	-0,2531074	-0,035260007	-0,030505687	-0,026721409
371,58887	-68,434036	-0,24919361	-0,034536578	-0,02990704	-0,026078233
372,08887	-66,526138	-0,24383888	-0,0338194	-0,029199418	-0,025420478
372,58887	-64,575943	-0,24030432	-0,033146724	-0,028541636	-0,024608405
373,08887	-62,629028	-0,2354525	-0,032509286	-0,027921017	-0,023921242
373,58887	-60,649441	-0,23147762	-0,031743627	-0,027268082	-0,02321207
374,08887	-58,739437	-0,2251476	-0,031027615	-0,026561853	-0,022540541
374,58887	-56,778252	-0,21970794	-0,030337397	-0,025939349	-0,021863209
375,08887	-54,831028	-0,21678135	-0,029589683	-0,02524735	-0,020956343
375,58887	-52,844753	-0,20967349	-0,028747946	-0,024565697	-0,020391392
376,08887	-50,889996	-0,20570308	-0,028038848	-0,023877803	-0,01969737
376,58887	-48,919479	-0,2022922	-0,027244132	-0,023183551	-0,018936185
377,08887	-46,993443	-0,19669905	-0,026435319	-0,022609651	-0,018177675
377,58887	-45,004292	-0,19180551	-0,025556201	-0,021847934	-0,017492352
378,08887	-43,050739	-0,18481538	-0,024829946	-0,021108773	-0,016769556
378,58887	-41,101643	-0,18122271	-0,024011834	-0,020540997	-0,016033432
379,08887	-39,144257	-0,17508045	-0,02321054	-0,019780871	-0,015472753
379,58887	-37,192406	-0,17012209	-0,022345254	-0,019113958	-0,014675198
380,08887	-35,279301	-0,16432554	-0,021382922	-0,018358525	-0,014045483
380,58887	-33,350578	-0,15761405	-0,020668479	-0,017627817	-0,013374856
381,08887	-31,375362	-0,15258268	-0,019747665	-0,017025761	-0,012586379
381,58887	-29,458529	-0,14545694	-0,018892581	-0,016205885	-0,01199366
382,08887	-27,51281	-0,13971031	-0,017959885	-0,015514364	-0,01125956
382,58887	-25,52614	-0,13494417	-0,017056543	-0,014846724	-0,010627424
