Repository: BAMresearch/LebeDigital

<h1 align="center">LeBeDigital</h1>
<h3 align="center">Life Cycle of Concrete</h3>
  <a href="#dart-project-objective">Objective</a> &#xa0; | &#xa0; 
  <a href="#sparkles-key-features">Features</a> &#xa0; | &#xa0;
  <a href="#rocket-technologies">Technologies</a> &#xa0; | &#xa0;
  <a href="#white_check_mark-installation">Installation</a> &#xa0; | &#xa0;
  <a href="#memo-license">License</a>

## :dart: Project Objective ##

The aim of the joint project LeBeDigital, a part of the initiative Plattform Material Digital, is to develop a structure for concrete material data following the FAIR principle and being flexible enough to fulfill requirements of future developments in concrete research and production. The expected outcome is a material database, where Concrete-specific characteristic values and models are structurally integrated.

## :sparkles: Key Features ##

:heavy_check_mark: Raw Data Upload\
:heavy_check_mark: Metadata Extraction\
:heavy_check_mark: Knowledge Graph Mapping\
:heavy_check_mark: Data Retrieval

## :rocket: Technologies ##

- [Python](https://www.python.org)
- [Flask](https://flask.palletsprojects.com/)
- [PMD Core Ontology](https://github.com/materialdigital/core-ontology)
- [SPARQL](https://www.w3.org/TR/sparql11-query/)
- [Ontodocker](https://materialdigital.github.io/pmd-server/pages/services/onto-docker/)

# Clone this project
$ git clone https://github.com/BAMresearch/LebeDigital.git

# Go to the web directory
$ cd web

# Open `config.json` and replace placeholders with actual credentials.

# Run the project
$ python server.py

File: usecases/Concrete/Example/Data/E-modul/Werner 7.0 M IV E-Modul 28d v. 06.08.14 Probe 6/specimen.dat
MTS793|MPT|DEU|1|2|,|.|:|49|1|1|A

Bediener Information						Zeit:	13,839844	s	03.09.2014 09:30:43
Datum : 	03.09.2014
Prüfer : 	Kh
Probenbezeichnung :  	Werner 7.0 M IV E-Modul 28d v. 06.08.14 Probe 6
Bemerkungen	Kraftgeregelt 3,9 kN/s
Masse :	5335,7
Durchmesser :	98,6
Länge :	300,4
Bediener Information Ende

Datenerfassung						Zeit:	283,13086	s	03.09.2014 09:35:12
Datum	Laufzeit	Ch 1 Kraft Sollwert	Ch 1 Kraft	Ch 1 Weg	1944 B	1281068	2157
d	s	kN	kN	mm	mm	mm	mm
41885	14,349609	-1	-0,97091126	0,013068318	0,33460075	-0,10618279	-0,021321651
41885	14,849609	-1	-1,0100771	0,012612343	0,33457774	-0,10621617	-0,021289393
41885	15,349609	-1	-1,0470897	0,0123173	0,33455873	-0,10613171	-0,021361534
41885	15,849609	-1	-0,96757895	0,012269616	0,33467698	-0,10621051	-0,021281563
41885	16,349609	-1	-0,96910822	0,012353063	0,33457798	-0,10618284	-0,021332618
41885	16,849609	-1	-0,9657461	0,011900067	0,33462977	-0,10614886	-0,0212963
41885	17,349609	-1	-1,0085628	0,01270175	0,33459789	-0,10621262	-0,021300439
41885	17,849609	-1	-1,0701846	0,013023615	0,33456165	-0,10628935	-0,021367606
41885	18,349609	-1	-0,98846292	0,013080239	0,33456266	-0,10623559	-0,021285798
41885	18,849609	-1	-0,94924867	0,01269877	0,33462703	-0,10612419	-0,021300633
41885	19,349609	-1	-0,98681819	0,012770295	0,33465427	-0,10619435	-0,021326877
41885	19,849609	-1	-1,0178089	0,012055039	0,33461004	-0,10619757	-0,021318406
41885	20,349609	-1	-1,0546688	0,012725592	0,33459944	-0,10626282	-0,02133942
41885	20,849609	-1	-0,9862054	0,011926889	0,33453274	-0,10616081	-0,021342583
41885	21,349609	-1	-0,95015949	0,012549758	0,33459991	-0,1060881	-0,021251462
41885	21,849609	-1	-1,0094177	0,013113022	0,33462334	-0,10598676	-0,02132218
41885	22,349609	-1	-1,0437369	0,011909008	0,33462936	-0,10627281	-0,021323081
41885	22,849609	-1	-1,0339562	0,012153387	0,33453351	-0,10610662	-0,021254938
41885	23,349609	-1	-0,98972023	0,012820959	0,33457273	-0,1061629	-0,021356042
41885	23,849609	-1	-0,96326697	0,013542175	0,33464229	-0,10611135	-0,021259371
41885	24,349609	-2,7748048	-2,6877577	-0,0082135201	-0,00053471327	-0,00087267929	-0,00050642714
41885	24,849609	-4,7248049	-4,366724	-0,016573071	-0,0010606647	-0,001463518	-0,0010648035
41885	25,349609	-6,6748047	-6,6837296	-0,027340651	-0,0017336011	-0,0023917884	-0,0017118081
41885	25,849609	-8,6248045	-8,5686874	-0,036925077	-0,0023406148	-0,0031592161	-0,0024381615
41885	26,349609	-10,574805	-10,594436	-0,044673681	-0,0029150248	-0,003880278	-0,0031130761
41885	26,849609	-12,524805	-12,729175	-0,053372979	-0,0036504567	-0,0048444625	-0,0038833618
41885	27,349609	-14,474805	-14,729859	-0,06094873	-0,0043851733	-0,0055989581	-0,0045135431
41885	27,849609	-16,424805	-16,653757	-0,066542625	-0,0049561262	-0,006313175	-0,0050788894
41885	28,349609	-18,374805	-18,570091	-0,072786212	-0,0056726933	-0,0070766723	-0,0057936832
41885	28,849609	-20,324804	-20,403727	-0,079023838	-0,0063364506	-0,007935877	-0,0063624643
41885	29,349609	-22,274805	-22,39966	-0,084772706	-0,0070378482	-0,0087002711	-0,0070977658
41885	29,849609	-24,224806	-24,378305	-0,090292096	-0,0077792108	-0,0094246976	-0,0077412315
41885	30,349609	-26,174805	-26,346375	-0,096365809	-0,0084594786	-0,010311543	-0,0084175244
41885	30,849609	-28,124805	-28,199661	-0,10204613	-0,00919348	-0,011087355	-0,009044461
41885	31,349609	-30,074806	-30,099522	-0,10814369	-0,0099086761	-0,011867778	-0,0096454993
41885	31,849609	-32,024807	-32,118805	-0,11394322	-0,010684729	-0,012785356	-0,010439757
41885	32,349609	-33,974804	-34,100636	-0,11771917	-0,01140058	-0,013613728	-0,011013165
41885	32,849609	-35,924805	-36,101704	-0,12378395	-0,01214689	-0,01442724	-0,01183328
41885	33,349609	-37,874805	-37,919834	-0,12922585	-0,01285854	-0,015207425	-0,012376163
41885	33,849609	-39,824806	-39,841053	-0,13483465	-0,013502657	-0,016011301	-0,01299377
41885	34,349609	-41,774807	-41,821171	-0,13926327	-0,01427716	-0,016800776	-0,013756556
41885	34,849609	-43,724804	-43,852333	-0,14444888	-0,015160084	-0,017633982	-0,014447432
41885	35,349609	-45,674805	-45,813244	-0,15070736	-0,015876889	-0,018566126	-0,015200937
41885	35,849609	-47,624805	-47,657845	-0,15541315	-0,016562432	-0,019261183	-0,015804825
41885	36,349609	-49,574806	-49,60181	-0,15957654	-0,0173513	-0,020099882	-0,016506771
41885	36,849609	-51,524807	-51,588886	-0,16521215	-0,018031746	-0,021006858	-0,017227342
41885	37,349609	-53,474808	-53,589973	-0,17122626	-0,018900454	-0,021756591	-0,017896909
41885	37,849609	-55,424805	-55,551224	-0,17575026	-0,019676954	-0,02264083	-0,018662497
41885	38,349609	-57,374805	-57,38205	-0,18022358	-0,020390272	-0,023403937	-0,019292558
41885	38,849609	-59,324806	-59,343647	-0,18532872	-0,021184534	-0,024290016	-0,020029895
41885	39,349609	-61,274807	-61,341358	-0,18983483	-0,021964729	-0,025080977	-0,020720519
41885	39,849609	-63,224808	-63,365177	-0,1943022	-0,022782058	-0,026059764	-0,021468431
41885	40,349609	-65,174805	-65,22332	-0,20040572	-0,023594707	-0,026784878	-0,022108259
41885	40,849609	-67,124809	-67,087402	-0,20444989	-0,024311572	-0,027652713	-0,022793982
41885	41,349609	-69,074806	-69,104889	-0,20957291	-0,025164306	-0,028506219	-0,023594871
41885	41,849609	-71,024803	-71,050995	-0,2138108	-0,025892049	-0,029445678	-0,02425712
41885	42,349609	-72,974808	-73,086548	-0,21931529	-0,026722193	-0,030151768	-0,024983246
41885	42,849609	-74,924805	-74,98455	-0,22291243	-0,027487874	-0,031070521	-0,025748445
41885	43,349609	-76,874809	-76,858719	-0,22799671	-0,028271645	-0,03185451	-0,02637055
41885	43,849609	-78,824806	-78,854828	-0,23359954	-0,029088169	-0,032744281	-0,027177868
41885	44,349609	-80,774803	-80,828041	-0,23710132	-0,029827207	-0,033568367	-0,027900036
41885	44,849609	-82,724808	-82,808586	-0,24188161	-0,030634195	-0,034455489	-0,028578179
41885	45,349609	-84,674805	-84,728638	-0,24685562	-0,031467915	-0,035326332	-0,029354844
41885	45,849609	-86,624809	-86,601898	-0,25141239	-0,032163799	-0,036212381	-0,030023133
41885	46,349609	-88,574806	-88,596535	-0,25612414	-0,033012658	-0,037013438	-0,030849507
41885	46,849609	-90,524803	-90,571381	-0,26101768	-0,033842325	-0,037853003	-0,031534337
41885	47,349609	-92,474808	-92,619423	-0,26575625	-0,034671158	-0,038704265	-0,032342661
41885	47,849609	-94,424805	-94,480621	-0,2699703	-0,035470873	-0,039599594	-0,03305399
41885	48,349609	-96,374809	-96,382011	-0,27475357	-0,03626579	-0,040385801	-0,033677172
41885	48,849609	-98,324806	-98,360252	-0,27946234	-0,037081301	-0,041331742	-0,034573283
41885	49,349609	-100,27481	-100,33794	-0,2839148	-0,037958413	-0,042214699	-0,035288308
41885	49,849609	-102,22481	-102,3418	-0,28888583	-0,038755834	-0,043115281	-0,036008038
41885	50,349609	-104,1748	-104,23657	-0,29254258	-0,039469004	-0,043872125	-0,036774665
41885	50,849609	-106,12481	-106,11173	-0,29711425	-0,040354908	-0,044667695	-0,037416052
41885	51,349609	-108,07481	-108,11862	-0,30170977	-0,041184962	-0,045568176	-0,038310211
41885	51,849609	-110,02481	-110,0881	-0,30596852	-0,041992843	-0,046370372	-0,038991615
41885	52,349609	-111,97481	-112,08114	-0,31010509	-0,042891949	-0,047353823	-0,039776362
41885	52,849609	-113,9248	-113,97934	-0,31543672	-0,043634772	-0,048161153	-0,040579531
41885	53,349609	-115,87481	-115,83666	-0,31976998	-0,044471323	-0,048902858	-0,041244999
41885	53,849609	-117,82481	-117,86018	-0,32413602	-0,045326084	-0,049816344	-0,042064644
41885	54,349609	-119,77481	-119,85074	-0,32866895	-0,046194792	-0,050774563	-0,042843714
41885	54,849609	-121,72481	-121,83337	-0,33265054	-0,046996981	-0,051582824	-0,043644756
41885	55,349609	-123,6748	-123,7486	-0,33734441	-0,047898471	-0,052528746	-0,044444207
41885	55,849609	-125,62481	-125,61017	-0,34146905	-0,048655063	-0,053335685	-0,045151044
41885	56,349609	-127,57481	-127,57919	-0,34605563	-0,049529225	-0,054287806	-0,045957763
41885	56,849609	-129,52481	-129,5795	-0,35068691	-0,050449044	-0,055092581	-0,046707027
41885	57,349609	-131,47481	-131,54768	-0,35451651	-0,051290423	-0,055882692	-0,047464628
41885	57,849609	-132,59248	-132,7881	-0,35828948	-0,05186066	-0,056640755	-0,048116669
41885	58,349609	-130,64249	-130,65417	-0,3541708	-0,05132699	-0,055959824	-0,047489032
41885	58,849609	-128,69247	-128,71713	-0,35209656	-0,050759912	-0,055433806	-0,047008138
41885	59,349609	-126,74248	-126,81397	-0,34831464	-0,050244927	-0,054876	-0,046472557
41885	59,849609	-124,79248	-124,85184	-0,34463704	-0,049566448	-0,05415085	-0,045816232
41885	60,349609	-122,84248	-122,85868	-0,3416121	-0,048900366	-0,05359244	-0,045311298
41885	60,849609	-120,89248	-120,80425	-0,33834875	-0,048338979	-0,052906003	-0,044709869
41885	61,349609	-118,94248	-118,87859	-0,33492744	-0,047609299	-0,052245993	-0,04407163
41885	61,849609	-116,99248	-116,98646	-0,331074	-0,046991795	-0,051548168	-0,043506444
41885	62,349609	-115,04248	-115,03329	-0,32660365	-0,046328098	-0,050954301	-0,042924792
41885	62,849609	-113,09248	-113,05555	-0,32344162	-0,045701712	-0,050266597	-0,042384442
41885	63,349609	-111,14248	-111,05286	-0,31983852	-0,044994414	-0,049514096	-0,041679386
41885	63,849609	-109,19248	-109,11142	-0,31583905	-0,044368774	-0,04894824	-0,041103091
41885	64,349609	-107,24248	-107,22871	-0,31265616	-0,043690294	-0,048224755	-0,040470682
41885	64,849609	-105,29248	-105,26483	-0,30866265	-0,043053716	-0,047519043	-0,039834343
41885	65,349609	-103,34248	-103,2812	-0,30536056	-0,042375743	-0,046825748	-0,03931801
41885	65,849609	-101,39248	-101,25941	-0,30063689	-0,041682214	-0,046163183	-0,038598169
41885	66,349609	-99,442482	-99,38092	-0,29703379	-0,040979117	-0,04538371	-0,038045067
41885	66,849609	-97,492477	-97,487106	-0,29311776	-0,040422589	-0,044721048	-0,03740894
41885	67,349609	-95,54248	-95,519272	-0,28939843	-0,039664477	-0,044082969	-0,036724076
41885	67,849609	-93,592476	-93,515282	-0,28560758	-0,039014518	-0,043216635	-0,036117543
41885	68,349609	-91,642479	-91,517448	-0,28129518	-0,038340271	-0,042597722	-0,035457224
41885	68,849609	-89,692482	-89,655624	-0,27700067	-0,037624866	-0,041904338	-0,03488585
41885	69,349609	-87,742477	-87,743904	-0,27354956	-0,037002474	-0,04120332	-0,034273073
41885	69,849609	-85,79248	-85,741875	-0,26923418	-0,036295444	-0,04037467	-0,033548027
41885	70,349609	-83,842476	-83,757446	-0,26494861	-0,035559237	-0,039722137	-0,033023983
41885	70,849609	-81,892479	-81,786079	-0,26139617	-0,034796953	-0,038947735	-0,032270171
41885	71,349609	-79,942482	-79,868378	-0,25733411	-0,034156352	-0,038182635	-0,031645946
41885	71,849609	-77,992477	-78,035912	-0,25312901	-0,033578843	-0,037496813	-0,031124186
41885	72,349609	-76,04248	-76,004242	-0,24960935	-0,032771766	-0,036849964	-0,030409344
41885	72,849609	-74,092476	-73,997238	-0,24513602	-0,032048196	-0,035993014	-0,029751308
41885	73,349609	-72,142479	-72,025955	-0,24106205	-0,031319559	-0,035141606	-0,029081173
41885	73,849609	-70,192482	-70,126106	-0,23617148	-0,030734122	-0,034450043	-0,028445896
41885	74,349609	-68,242477	-68,282257	-0,23170114	-0,029963702	-0,033682734	-0,02788439
41885	74,849609	-66,29248	-66,303802	-0,22780299	-0,029258102	-0,03294367	-0,027218703
41885	75,349609	-64,342476	-64,221909	-0,22391975	-0,028560549	-0,032059241	-0,026496898
41885	75,849609	-62,392479	-62,30331	-0,21874011	-0,027805984	-0,031262659	-0,025917351
41885	76,349609	-60,442478	-60,381519	-0,21380186	-0,027142555	-0,03049252	-0,025256347
41885	76,849609	-58,492477	-58,501911	-0,20956099	-0,026437461	-0,029720966	-0,024586914
41885	77,349609	-56,54248	-56,525906	-0,20475388	-0,025743842	-0,028829951	-0,023951814
41885	77,849609	-54,59248	-54,483162	-0,20004213	-0,024950176	-0,028103895	-0,023212809
41885	78,349609	-52,642479	-52,551235	-0,19567013	-0,024288923	-0,027198134	-0,022624444
41885	78,849609	-50,692478	-50,658199	-0,19004047	-0,023544431	-0,026477762	-0,021916153
41885	79,349609	-48,742477	-48,761475	-0,18573701	-0,022780061	-0,025696848	-0,021266775
41885	79,849609	-46,792477	-46,752239	-0,18039048	-0,021993607	-0,024904214	-0,020609975
41885	80,349609	-44,84248	-44,732422	-0,17582774	-0,021205842	-0,02398251	-0,019884782
41885	80,849609	-42,892479	-42,784184	-0,1717478	-0,020528167	-0,023162911	-0,019156069
41885	81,349609	-40,942478	-40,918434	-0,16580522	-0,019795388	-0,02235629	-0,018572561
41885	81,849609	-38,992477	-39,007484	-0,16036332	-0,019066364	-0,021650327	-0,017803749
41885	82,349609	-37,042477	-37,003239	-0,15493333	-0,018235862	-0,020602068	-0,017101126
41885	82,849609	-35,09248	-35,022099	-0,15000105	-0,017515481	-0,019885702	-0,016474569
41885	83,349609	-33,142479	-33,05587	-0,14492571	-0,016667187	-0,01893797	-0,015772359
41885	83,849609	-31,192478	-31,164066	-0,13878345	-0,01588124	-0,018033098	-0,015067695
41885	84,349609	-29,242477	-29,235308	-0,13283789	-0,015211374	-0,01726312	-0,014416432
41885	84,849609	-27,292479	-27,229246	-0,12741685	-0,014384449	-0,016316734	-0,013641477
41885	85,349609	-25,342478	-25,331911	-0,12313426	-0,01348722	-0,015388178	-0,012965584
41885	85,849609	-23,392477	-23,387581	-0,1165837	-0,012759596	-0,014530312	-0,012285866
41885	86,349609	-21,442478	-21,487404	-0,11070073	-0,011929393	-0,013760144	-0,011541151
41885	86,849609	-19,492477	-19,580477	-0,10426641	-0,011135846	-0,012900274	-0,010814566
41885	87,349609	-17,542479	-17,599228	-0,098240376	-0,010316968	-0,011989141	-0,010111216
41885	87,849609	-15,592478	-15,532628	-0,090700388	-0,0094514489	-0,011090178	-0,0093271174
41885	88,349609	-13,642478	-13,589383	-0,084093213	-0,0085834861	-0,010240611	-0,0085943975
41885	88,849609	-11,692477	-11,733051	-0,077423453	-0,0077258348	-0,0092366077	-0,0079750344
41885	89,349609	-9,7424774	-9,7332602	-0,06929934	-0,0068474412	-0,0083835907	-0,0071545355
41885	89,849609	-7,7924776	-7,7252865	-0,060790777	-0,006033957	-0,0074729631	-0,0063834526
41885	90,349609	-5,8424773	-5,763484	-0,051736832	-0,0051902235	-0,0064941701	-0,0056513138
41885	90,849609	-3,946043	-3,8910844	-0,041696429	-0,0044314265	-0,0055419207	-0,0047810227
41885	91,349609	-5,8960433	-5,7345982	-0,048458576	-0,0048832893	-0,0062965248	-0,0053732879
41885	91,849609	-7,8460431	-7,8360605	-0,056436658	-0,0056020021	-0,0070606321	-0,0060992278
41885	92,349609	-9,7960434	-9,751339	-0,06493032	-0,0061954558	-0,0077849063	-0,0066752136
41885	92,849609	-11,746043	-11,687248	-0,071755052	-0,0069338679	-0,008592573	-0,0072826967
41885	93,349609	-13,696043	-13,716855	-0,077602267	-0,0076440275	-0,0094219567	-0,0079510882
41885	93,849609	-15,646044	-15,726574	-0,084111094	-0,0084597766	-0,010255525	-0,0085320882
41885	94,349609	-17,596043	-17,682417	-0,091335177	-0,0091667771	-0,010987909	-0,0091265924
41885	94,849609	-19,546043	-19,615904	-0,096574426	-0,0099057555	-0,011949282	-0,0098593272
41885	95,349609	-21,496044	-21,506975	-0,10176897	-0,010520488	-0,012652459	-0,010374736
41885	95,849609	-23,446043	-23,486446	-0,10800958	-0,011264771	-0,01343335	-0,010993987
41885	96,349609	-25,396044	-25,525789	-0,11350214	-0,012183696	-0,014266375	-0,011664066
41885	96,849609	-27,346045	-27,472839	-0,11824369	-0,012848049	-0,015187714	-0,012348421
41885	97,349609	-29,296043	-29,322218	-0,1242578	-0,013625026	-0,015859844	-0,012875428
41885	97,849609	-31,246044	-31,269686	-0,12974143	-0,014344603	-0,016713133	-0,013612526
41885	98,349609	-33,196045	-33,236206	-0,13428628	-0,015042812	-0,017519454	-0,014257144
41885	98,849609	-35,146046	-35,231636	-0,13980865	-0,015808821	-0,018358149	-0,014922598
41885	99,349609	-37,096043	-37,229313	-0,14552772	-0,016495466	-0,019214122	-0,015526775
41885	99,849609	-39,046043	-39,12759	-0,15007257	-0,017248899	-0,019964769	-0,016216107
41885	100,34961	-40,996044	-41,014072	-0,155285	-0,017978549	-0,020768074	-0,01680431
41885	100,84961	-42,946045	-42,976814	-0,15943944	-0,018678337	-0,021497026	-0,017442649
41885	101,34961	-44,896046	-45,011284	-0,16438067	-0,019509077	-0,022425344	-0,018176412
41885	101,84961	-46,846043	-46,952812	-0,16987026	-0,020263374	-0,02326346	-0,018799929
41885	102,34961	-48,796043	-48,821148	-0,17457008	-0,020935297	-0,024007861	-0,019459469
41885	102,84961	-50,746044	-50,762436	-0,17974973	-0,021663696	-0,024744434	-0,020113908
41885	103,34961	-52,696045	-52,735497	-0,18461943	-0,022467256	-0,02563988	-0,020807393
41885	103,84961	-54,646046	-54,745514	-0,18870831	-0,023176938	-0,026430044	-0,021442035
41885	104,34961	-56,596043	-56,711006	-0,19370914	-0,023930848	-0,027271807	-0,022108691
41885	104,84961	-58,546043	-58,57235	-0,19820035	-0,024649322	-0,028176522	-0,022753974
41885	105,34961	-60,496044	-60,477089	-0,20211339	-0,025366902	-0,028780984	-0,023340479
41885	105,84961	-62,446045	-62,518536	-0,207901	-0,026130736	-0,029690854	-0,02411511
41885	106,34961	-64,396042	-64,521629	-0,21190047	-0,026907027	-0,030474683	-0,024760596
41885	106,84961	-66,346046	-66,431175	-0,21738112	-0,027634859	-0,031234166	-0,025344329
41885	107,34961	-68,296043	-68,33744	-0,22099912	-0,028282464	-0,032094177	-0,026109688
41885	107,84961	-70,246048	-70,256699	-0,225842	-0,029076397	-0,032868341	-0,026760183
41885	108,34961	-72,196045	-72,187263	-0,22992492	-0,029800266	-0,033653609	-0,02733954
41885	108,84961	-74,146042	-74,25695	-0,23506582	-0,030595273	-0,034427807	-0,028144976
41885	109,34961	-76,096046	-76,149437	-0,23879111	-0,031268209	-0,035293091	-0,028777946
41885	109,84961	-78,046043	-78,00808	-0,24256706	-0,031964123	-0,036055617	-0,029383807
41885	110,34961	-79,996048	-80,00341	-0,24805367	-0,032689363	-0,036752038	-0,03010349
41885	110,84961	-81,946045	-82,011444	-0,25241971	-0,033403784	-0,037701972	-0,030777
41885	111,34961	-83,896042	-83,997963	-0,25705695	-0,034135878	-0,038474996	-0,031440295
41885	111,84961	-85,846046	-85,912857	-0,26079714	-0,034877598	-0,039164282	-0,032093391
41885	112,34961	-87,796043	-87,805679	-0,26504099	-0,035591513	-0,039959379	-0,032803468
41885	112,84961	-89,746048	-89,755241	-0,26939213	-0,036337972	-0,040832058	-0,033364937
41885	113,34961	-91,696045	-91,770081	-0,27405918	-0,037066847	-0,041596174	-0,034056507
41885	113,84961	-93,646042	-93,774078	-0,27795136	-0,037830889	-0,04241275	-0,034821067
41885	114,34961	-95,596046	-95,679459	-0,28306544	-0,038585097	-0,043179464	-0,035440501
41885	114,84961	-97,546043	-97,546738	-0,28643608	-0,039211333	-0,043894812	-0,036096774
41885	115,34961	-99,496048	-99,528091	-0,2913475	-0,03995645	-0,044685237	-0,036814053
41885	115,84961	-101,44604	-101,53082	-0,29479563	-0,040772378	-0,045533162	-0,037481703
41885	116,34961	-103,39604	-103,50333	-0,2994597	-0,041468084	-0,046334956	-0,038115468
41885	116,84961	-105,34605	-105,41847	-0,3038615	-0,042259723	-0,047096461	-0,038860943
41885	117,34961	-107,29604	-107,29093	-0,30802488	-0,042986244	-0,047939043	-0,039467271
41885	117,84961	-109,24605	-109,24936	-0,31171143	-0,043697566	-0,048575334	-0,040176753
41885	118,34961	-111,19604	-111,27906	-0,31604469	-0,044422179	-0,04926293	-0,040862203
41885	118,84961	-113,14605	-113,28326	-0,31999946	-0,045200557	-0,050131172	-0,041662533
41885	119,34961	-115,09605	-115,14632	-0,32406151	-0,045933604	-0,050965104	-0,042231459
41885	119,84961	-117,04604	-117,04657	-0,32847226	-0,046589077	-0,051698532	-0,042853154
41885	120,34961	-118,99605	-119,02783	-0,33329725	-0,047397524	-0,052463163	-0,043543871
41885	120,84961	-120,94604	-121,04309	-0,33665001	-0,048176557	-0,053345289	-0,044339228
41885	121,34961	-122,89605	-122,9813	-0,34017265	-0,048975438	-0,054123476	-0,04499929
41885	121,84961	-124,84605	-124,90063	-0,34515262	-0,049754888	-0,054710384	-0,045671858
41885	122,34961	-126,79604	-126,77358	-0,34814477	-0,050373673	-0,055488113	-0,046298951
41885	122,84961	-128,74605	-128,8084	-0,35268962	-0,051274687	-0,056401476	-0,047107514
41885	123,34961	-130,69604	-130,77661	-0,35689175	-0,051938057	-0,057100069	-0,04778982
41885	123,84961	-131,37158	-131,60912	-0,358814	-0,052378953	-0,057604659	-0,04815536
41885	124,34961	-129,42159	-129,53468	-0,35502017	-0,051833212	-0,056973346	-0,047614671
41885	124,84961	-127,47158	-127,44572	-0,35188496	-0,051123053	-0,056283575	-0,046983089
41885	125,34961	-125,52158	-125,49817	-0,34918189	-0,050488055	-0,055641953	-0,046321366
41885	125,84961	-123,57158	-123,61807	-0,34570098	-0,049954116	-0,055066247	-0,045868032
41885	126,34961	-121,62158	-121,67321	-0,34247637	-0,049212098	-0,054361057	-0,045288358
41885	126,84961	-119,67159	-119,60368	-0,33771396	-0,048532754	-0,053640977	-0,044556003
41885	127,34961	-117,72158	-117,61198	-0,33560097	-0,047960788	-0,053053059	-0,043969356
41885	127,84961	-115,77158	-115,71207	-0,33064783	-0,047314316	-0,052435838	-0,043433309
41885	128,34961	-113,82158	-113,83185	-0,32687485	-0,046680719	-0,051696379	-0,042846102
41885	128,84961	-111,87158	-111,84647	-0,32364428	-0,045985907	-0,051033873	-0,042191457
41885	129,34961	-109,92159	-109,80181	-0,3189832	-0,045299083	-0,050354518	-0,041478571
41885	129,84961	-107,97158	-107,8476	-0,31663179	-0,044625372	-0,049571324	-0,0408962
41885	130,34961	-106,02158	-105,95865	-0,31302273	-0,043993413	-0,048976708	-0,040402222
41885	130,84961	-104,07158	-104,03568	-0,3077656	-0,043349206	-0,048299301	-0,039744064
41885	131,34961	-102,12158	-102,06612	-0,30471385	-0,042653114	-0,047558654	-0,039041415
41885	131,84961	-100,17158	-100,06609	-0,30130744	-0,041911811	-0,046784978	-0,038435981
41885	132,34961	-98,221581	-98,119431	-0,29725134	-0,041326046	-0,04614922	-0,03785716
41885	132,84961	-96,271584	-96,179115	-0,29299557	-0,040618986	-0,045435604	-0,037180278
41885	133,34961	-94,321579	-94,298378	-0,28988719	-0,039947718	-0,044820964	-0,036565121
41885	133,84961	-92,371582	-92,351158	-0,28514862	-0,039272517	-0,043891761	-0,035980463
41885	134,34961	-90,421577	-90,351852	-0,2815634	-0,038545012	-0,043330293	-0,035352204
41885	134,84961	-88,471581	-88,375801	-0,27765632	-0,037906051	-0,042585377	-0,034713093
41885	135,34961	-86,521584	-86,443871	-0,27357042	-0,037158251	-0,041891262	-0,034042463
41885	135,84961	-84,571579	-84,552635	-0,26934147	-0,036528617	-0,041103888	-0,03333655
41885	136,34961	-82,621582	-82,607689	-0,26534796	-0,035763204	-0,040372983	-0,032797113
41885	136,84961	-80,671577	-80,574142	-0,26207566	-0,03505972	-0,039669368	-0,032170944
41885	137,34961	-78,721581	-78,617188	-0,25735497	-0,034380198	-0,038850691	-0,031486131
41885	137,84961	-76,771584	-76,67807	-0,25321841	-0,03365171	-0,037998676	-0,030801915
41885	138,34961	-74,821579	-74,82753	-0,24862885	-0,032972723	-0,037270449	-0,030234544
41885	138,84961	-72,871582	-72,87487	-0,24395585	-0,032218605	-0,036637023	-0,029632419
41885	139,34961	-70,921577	-70,81926	-0,24065375	-0,031498164	-0,035707526	-0,028892465
41885	139,84961	-68,971581	-68,848915	-0,23646951	-0,03078863	-0,035004891	-0,028290924
41885	140,34961	-67,021584	-66,967758	-0,23214519	-0,030110389	-0,034227032	-0,027603691
41885	140,84961	-65,071579	-65,106819	-0,22741854	-0,029450595	-0,033423968	-0,027080545
41885	141,34961	-63,121582	-63,101814	-0,22355616	-0,028761059	-0,032693747	-0,026358254
41885	141,84961	-61,171581	-61,084717	-0,21789372	-0,028060615	-0,031779647	-0,025637031
41885	142,34961	-59,221581	-59,130215	-0,21411479	-0,027189016	-0,031016994	-0,024984898
41885	142,84961	-57,27158	-57,282406	-0,20880103	-0,026655108	-0,030190339	-0,02439571
41885	143,34961	-55,321579	-55,359943	-0,20430386	-0,025897056	-0,029463286	-0,023730446
41885	143,84961	-53,371578	-53,31292	-0,19919276	-0,025113374	-0,028624047	-0,022993686
41885	144,34961	-51,421581	-51,34605	-0,19452572	-0,024379998	-0,02772495	-0,022287294
41885	144,84961	-49,471581	-49,40884	-0,18947721	-0,023658425	-0,026934406	-0,021648208
41885	145,34961	-47,52158	-47,491161	-0,18517077	-0,022876471	-0,026168766	-0,021011358
41885	145,84961	-45,571579	-45,580696	-0,17938018	-0,022111237	-0,025226356	-0,020325657
41885	146,34961	-43,621578	-43,574116	-0,17519891	-0,021351397	-0,024340015	-0,019605044
41885	146,84961	-41,671581	-41,63802	-0,17007887	-0,020682514	-0,023584248	-0,018964794
41885	147,34961	-39,721581	-39,648529	-0,16462803	-0,019898742	-0,022838233	-0,018207004
41885	147,84961	-37,77158	-37,7397	-0,15880167	-0,019094497	-0,021928122	-0,017548077
41885	148,34961	-35,821579	-35,819134	-0,15423	-0,018401444	-0,021062113	-0,016930878
41885	148,84961	-33,871578	-33,868076	-0,14844835	-0,017526239	-0,020183474	-0,016281141
41885	149,34961	-31,921579	-31,811501	-0,14314651	-0,016724586	-0,019149648	-0,015482837
41885	149,84961	-29,971579	-29,876553	-0,13845861	-0,015891433	-0,018377192	-0,01473866
41885	150,34961	-28,02158	-28,026703	-0,13257265	-0,015185028	-0,01751234	-0,014116554
41885	150,84961	-26,071579	-26,081833	-0,12532473	-0,014404774	-0,016642289	-0,013403608
41885	151,34961	-24,12158	-24,029713	-0,12055635	-0,013447434	-0,015649389	-0,012610789
41885	151,84961	-22,171579	-22,088102	-0,11417568	-0,012706071	-0,014787382	-0,011877265
41885	152,34961	-20,221579	-20,171955	-0,10843873	-0,011855811	-0,013864659	-0,0112748
41885	152,84961	-18,27158	-18,281111	-0,10249615	-0,011039853	-0,01304032	-0,010576233
41885	153,34961	-16,321579	-16,344622	-0,095483661	-0,010253221	-0,012100319	-0,0098771341
41885	153,84961	-14,371579	-14,306026	-0,088980794	-0,009380728	-0,011128267	-0,0091019385
41885	154,34961	-12,421579	-12,346453	-0,082209706	-0,008531034	-0,010175996	-0,008405365
41885	154,84961	-10,471579	-10,44149	-0,074478984	-0,0077036917	-0,0093704602	-0,0077561848
41885	155,34961	-8,5215788	-8,4975939	-0,06621778	-0,0067797899	-0,0083706919	-0,0069795027
41885	155,84961	-6,571579	-6,5513926	-0,057780743	-0,0059835911	-0,0074396185	-0,0061278753
41885	156,34961	-4,6215787	-4,5953894	-0,047835708	-0,0051786602	-0,0064148977	-0,0054345913
41885	156,84961	-3,927	-3,7726126	-0,042507052	-0,0048016608	-0,0060398714	-0,0050446056
41885	157,34961	-3,927	-3,8498566	-0,042670965	-0,0047726631	-0,0060056602	-0,0050066225
41885	157,84961	-3,927	-3,9534457	-0,042963028	-0,0046910048	-0,0060038343	-0,0049355179
41885	158,34961	-3,927	-3,9658229	-0,042971969	-0,0046924353	-0,0059764422	-0,0048989356
41885	158,84961	-3,927	-3,9728899	-0,042337179	-0,0046599209	-0,0060649579	-0,0049269684
41885	159,34961	-3,927	-3,9220507	-0,042566657	-0,004688412	-0,0058711576	-0,0048308186
41885	159,84961	-3,927	-3,812041	-0,041136146	-0,0046572983	-0,0057506985	-0,0048118681
41885	160,34961	-3,927	-3,8567278	-0,0415802	-0,0045435131	-0,0057692933	-0,0047764778
41885	160,84961	-3,927	-3,8747826	-0,042212009	-0,0044958889	-0,0057288427	-0,0047871023
41885	161,34961	-3,927	-3,8606896	-0,04170239	-0,0045063198	-0,0056705787	-0,0047856197
41885	161,84961	-3,927	-3,8353167	-0,041401386	-0,0045998096	-0,0057647349	-0,0047484823
41885	162,34961	-3,927	-3,880687	-0,041171908	-0,0045236945	-0,0057355468	-0,0046780221
41885	162,84961	-3,927	-3,9330423	-0,041106343	-0,0045257211	-0,005672921	-0,004730314
41885	163,34961	-3,927	-3,9122252	-0,040274858	-0,0045139492	-0,0056976881	-0,0047252998
41885	163,84961	-3,927	-3,8936977	-0,042212009	-0,0044493973	-0,0058070482	-0,0047119707
41885	164,34961	-3,927	-3,8698092	-0,041612983	-0,0044599771	-0,0056991307	-0,0046481937
41885	164,84961	-3,927	-3,9371085	-0,040775537	-0,0044571161	-0,0056792083	-0,0046223998
41885	165,34961	-3,927	-3,9602723	-0,041294098	-0,0044696331	-0,0057700779	-0,0046984293
41885	165,84961	-3,927	-3,9546025	-0,04080832	-0,0044082999	-0,0056305891	-0,004692506
41885	166,34961	-3,927	-3,8904099	-0,041526556	-0,0044664741	-0,0056015761	-0,0046685524
41885	166,84961	-3,927	-3,8706622	-0,040924549	-0,004375726	-0,0056644767	-0,0046178848
41885	167,34961	-3,927	-3,9232895	-0,04132092	-0,0044161975	-0,0055986536	-0,0045911632
41885	167,84961	-3,927	-3,9728861	-0,040411949	-0,0043920875	-0,0056110835	-0,0046674535
41885	168,34961	-3,927	-3,907727	-0,040543079	-0,0043714643	-0,0056425096	-0,0045939162
41885	168,84961	-3,927	-3,8312004	-0,040313601	-0,004381001	-0,0055394298	-0,0045652799
41885	169,34961	-3,927	-3,8884971	-0,040727854	-0,0043842494	-0,0055956081	-0,0045453198
41885	169,84961	-3,927	-3,968941	-0,041204691	-0,0044044256	-0,0055969469	-0,0046312138
41885	170,34961	-3,927	-3,9799902	-0,040605664	-0,0043565035	-0,0056014829	-0,0046073496
41885	170,84961	-3,927	-3,9132888	-0,040769577	-0,0043429136	-0,0055277618	-0,0045563765
41885	171,34961	-3,927	-3,843436	-0,039795041	-0,0042891204	-0,0056304331	-0,0044938214
41885	171,84961	-3,927	-3,8828924	-0,039792061	-0,0043427944	-0,0057248422	-0,0045481436
41885	172,34961	-3,927	-3,9388201	-0,040557981	-0,0043404698	-0,0055924254	-0,0045973547
41885	172,84961	-3,927	-3,9473231	-0,040027499	-0,0043767989	-0,0056628482	-0,0045832358
41885	173,34961	-3,927	-3,9195642	-0,040259957	-0,0043084919	-0,0055644792	-0,0045131296
41885	173,84961	-3,927	-3,8925688	-0,040376186	-0,004267633	-0,0054909554	-0,0045575835
41885	174,34961	-3,927	-3,9059799	-0,039857626	-0,0043148398	-0,0055520455	-0,0045192316
41885	174,84961	-3,927	-3,9541776	-0,04003942	-0,0043137372	-0,0055427277	-0,004519444
41885	175,34961	-3,927	-3,9749742	-0,040516257	-0,0043268204	-0,0055487771	-0,0044800229
41885	175,84961	-3,927	-3,9604511	-0,040158629	-0,004314661	-0,0056358911	-0,0045647696
41885	176,34961	-3,927	-3,9085913	-0,041073561	-0,0043280423	-0,0054670102	-0,0044875033
41885	176,84961	-3,927	-3,8752239	-0,0395298	-0,0042692423	-0,0055019464	-0,0044863597
41885	177,34961	-3,927	-3,9370153	-0,040075183	-0,0043146908	-0,0054791984	-0,0044440851
41885	177,84961	-3,927	-3,9873793	-0,03965795	-0,0043006837	-0,0055193217	-0,0044718273
41885	178,34961	-3,927	-3,923418	-0,040006638	-0,0042505562	-0,0055310973	-0,0045421422
41885	178,84961	-3,927	-3,8869436	-0,040432811	-0,004165858	-0,0055483719	-0,0044617802
41885	179,34961	-3,927	-3,8697553	-0,040894747	-0,0042647421	-0,0053872732	-0,0044185072
41885	179,84961	-3,927	-3,9390419	-0,040489435	-0,0042502284	-0,0054909256	-0,0044303685
41885	180,34961	-3,927	-3,9865096	-0,040823221	-0,0042763948	-0,0054989122	-0,0045010969
41885	180,84961	-3,927	-3,9248726	-0,040325522	-0,0042302012	-0,0054527321	-0,0044826046
41885	181,34961	-3,927	-3,8637593	-0,040480494	-0,0041688681	-0,0055220025	-0,0043781549
41885	181,84961	-3,927	-3,886735	-0,039440393	-0,0042610168	-0,0053602303	-0,0043818764
41885	182,34961	-3,927	-3,9574411	-0,040572882	-0,0042768717	-0,0054296902	-0,0044740029
41885	182,84961	-3,927	-3,9640367	-0,039848685	-0,0042255223	-0,0055169123	-0,0044776201
41885	183,34961	-3,927	-3,9209275	-0,039854646	-0,0041888356	-0,0054210494	-0,0044170469
41885	183,84961	-3,927	-3,8708096	-0,039857626	-0,0042462051	-0,0053337421	-0,004386615
41885	184,34961	-3,927	-3,9087217	-0,039476156	-0,0042546391	-0,0054427637	-0,0043714754
41885	184,84961	-3,927	-3,9600339	-0,040218234	-0,0042541027	-0,0054347138	-0,0044527166
41885	185,34961	-3,927	-3,97335	-0,040647388	-0,0042239428	-0,0053933822	-0,0044241883
41885	185,84961	-3,927	-3,9201267	-0,039428473	-0,0042074323	-0,0054613659	-0,0044050068
41885	186,34961	-3,927	-3,8781874	-0,040265918	-0,0041765869	-0,005311734	-0,0043202825
41885	186,84961	-5,153367	-5,0073638	-0,044772029	-0,0045543313	-0,005853347	-0,0047821924
41885	187,34961	-7,1033673	-6,1612225	-0,049927831	-0,0049132407	-0,0063582654	-0,0051336214
41885	187,84961	-9,0533676	-9,257514	-0,062116981	-0,0059875846	-0,0076573086	-0,0061652511
41885	188,34961	-11,003367	-11,109881	-0,068485737	-0,0066452324	-0,008322794	-0,0066841133
41885	188,84961	-12,953367	-13,061117	-0,075536966	-0,0074445903	-0,0091476161	-0,0074100308
41885	189,34961	-14,903367	-15,010303	-0,082376599	-0,0081504285	-0,0099390894	-0,0080499314
41885	189,84961	-16,853367	-17,021145	-0,08777678	-0,0089052618	-0,010787541	-0,0086221509
41885	190,34961	-18,803368	-18,943289	-0,094610453	-0,0096588135	-0,011676409	-0,0092518181
41885	190,84961	-20,753368	-20,878651	-0,099545717	-0,010436207	-0,012426745	-0,0099304579
41885	191,34961	-22,703367	-22,778488	-0,10558367	-0,011205643	-0,013153536	-0,010591552
41885	191,84961	-24,653368	-24,720924	-0,11156201	-0,011946589	-0,014065799	-0,011164628
41885	192,34961	-26,603367	-26,703552	-0,11637807	-0,012677729	-0,014968897	-0,011743877
41885	192,84961	-28,553368	-28,697573	-0,122419	-0,013515323	-0,015671067	-0,012473319
41885	193,34961	-30,503368	-30,616997	-0,12698472	-0,014147222	-0,016561985	-0,013160523
41885	193,84961	-32,453369	-32,496407	-0,13190806	-0,014880538	-0,017381262	-0,013774708
41885	194,34961	-34,403366	-34,462433	-0,13725162	-0,015650451	-0,018277081	-0,014384849
41885	194,84961	-36,353367	-36,483829	-0,1432538	-0,016523391	-0,019007687	-0,015079761
41885	195,34961	-38,303368	-38,457272	-0,14895201	-0,017228693	-0,019912316	-0,0158075
41885	195,84961	-40,253368	-40,320446	-0,15339851	-0,017991066	-0,020740459	-0,016377304
41885	196,34961	-42,203369	-42,191887	-0,15823245	-0,018702269	-0,021424375	-0,016978797
41885	196,84961	-44,15337	-44,159245	-0,16237497	-0,019453257	-0,022324275	-0,017640524
41885	197,34961	-46,103367	-46,215511	-0,16788542	-0,02024287	-0,023292808	-0,018388193
41885	197,84961	-48,053368	-48,205235	-0,17324984	-0,021022528	-0,02395756	-0,019097051
41885	198,34961	-50,003368	-50,047539	-0,17741024	-0,021671027	-0,024799036	-0,019704083
41885	198,84961	-51,953369	-51,945992	-0,18327236	-0,022424638	-0,02565695	-0,020339986
41885	199,34961	-53,90337	-53,981331	-0,18743575	-0,0232234	-0,026439121	-0,021055942
41885	199,84961	-55,853367	-55,982334	-0,19226074	-0,024012744	-0,027272135	-0,0217671
41885	200,34961	-57,803368	-57,911091	-0,19741356	-0,024775594	-0,028198151	-0,022389049
41885	200,84961	-59,753368	-59,78191	-0,20160079	-0,025574595	-0,028890928	-0,023030385
41885	201,34961	-61,703369	-61,746262	-0,20670295	-0,026252091	-0,029605327	-0,023668351
41885	201,84961	-63,65337	-63,73238	-0,21156669	-0,026943743	-0,0305658	-0,02439229
41885	202,34961	-65,603371	-65,739708	-0,21576881	-0,027707905	-0,031357773	-0,025112167
41885	202,84961	-67,553368	-67,675377	-0,22039115	-0,028485626	-0,032184374	-0,025734644
41885	203,34961	-69,503372	-69,513145	-0,22452176	-0,029237837	-0,032909658	-0,026378904
41885	203,84961	-71,453369	-71,471275	-0,22885203	-0,029872864	-0,033780422	-0,027051851
41885	204,34961	-73,403366	-73,491562	-0,23303926	-0,030769169	-0,034571007	-0,027833493
41885	204,84961	-75,353371	-75,48056	-0,23773015	-0,031413466	-0,035424341	-0,028475326
41885	205,34961	-77,303368	-77,40699	-0,24227798	-0,032139122	-0,036359258	-0,029084776
41885	205,84961	-79,253372	-79,283417	-0,24707913	-0,032879621	-0,036970999	-0,029768024
41885	206,34961	-81,203369	-81,261833	-0,25160313	-0,033667862	-0,037796382	-0,030456817
41885	206,84961	-83,153366	-83,255768	-0,25647879	-0,034437358	-0,038584363	-0,031215649
41885	207,34961	-85,103371	-85,233398	-0,2600193	-0,035131991	-0,0393438	-0,031789463
41885	207,84961	-87,053368	-87,122696	-0,26499331	-0,035855442	-0,040212169	-0,03243842
41885	208,34961	-89,003372	-89,035027	-0,26869178	-0,036659181	-0,040948939	-0,033140965
41885	208,84961	-90,953369	-91,006607	-0,27391911	-0,037320912	-0,041725673	-0,03389233
41885	209,34961	-92,903366	-92,990242	-0,2774477	-0,038073212	-0,04248954	-0,034529589
41885	209,84961	-94,853371	-94,981316	-0,28220713	-0,038827002	-0,043380436	-0,035206988
41885	210,34961	-96,803368	-96,879318	-0,28699934	-0,039567679	-0,0440901	-0,035826076
41885	210,84961	-98,753372	-98,812187	-0,2902329	-0,040272325	-0,044926785	-0,036607347
41885	211,34961	-100,70337	-100,72104	-0,29471517	-0,040977836	-0,045717143	-0,037263695
41885	211,84961	-102,65337	-102,71843	-0,29911101	-0,041753173	-0,046464544	-0,037918027
41885	212,34961	-104,60337	-104,71759	-0,30360818	-0,042516142	-0,047216177	-0,038596973
41885	212,84961	-106,55337	-106,66864	-0,30794442	-0,043203741	-0,048043128	-0,039298933
41885	213,34961	-108,50337	-108,55272	-0,31147599	-0,043959171	-0,048772257	-0,039971899
41885	213,84961	-110,45337	-110,49001	-0,31540692	-0,044677377	-0,049524281	-0,04062207
41885	214,34961	-112,40337	-112,49033	-0,31941831	-0,04537192	-0,05021828	-0,041275915
41885	214,84961	-114,35337	-114,48143	-0,3243655	-0,04627791	-0,051149532	-0,041987281
41885	215,34961	-116,30337	-116,40977	-0,32861829	-0,046923012	-0,051825337	-0,042741198
41885	215,84961	-118,25337	-118,29895	-0,33141971	-0,047669679	-0,052583497	-0,043373108
41885	216,34961	-120,20337	-120,25435	-0,33564866	-0,048429728	-0,053402804	-0,044049513
41885	216,84961	-122,15337	-122,2353	-0,34023225	-0,049149513	-0,054171827	-0,044711273
41885	217,34961	-124,10337	-124,2467	-0,3448844	-0,04990232	-0,054996528	-0,045467075
41885	217,84961	-126,05337	-126,15757	-0,34914315	-0,050677896	-0,055736475	-0,046200138
41885	218,34961	-128,00337	-128,04861	-0,35233796	-0,051439136	-0,056544989	-0,046801437
41885	218,84961	-129,95337	-129,97446	-0,35663247	-0,052139312	-0,057246748	-0,047489215
41885	219,34961	-131,90337	-132,00742	-0,36002696	-0,052877039	-0,058024559	-0,048196509
41885	219,84961	-132	-132,16132	-0,36135912	-0,0530999	-0,058249593	-0,048311274
41885	220,34961	-132	-132,06419	-0,36167502	-0,053112537	-0,058242586	-0,048356537
41885	220,84961	-132	-132,03642	-0,36157966	-0,053202778	-0,058318954	-0,048496492
41885	221,34961	-132	-132,01953	-0,36189258	-0,053281277	-0,058378454	-0,04838983
41885	221,84961	-132	-132,08504	-0,36206841	-0,053330868	-0,058396041	-0,048494563
41885	222,34961	-132	-132,06987	-0,36182702	-0,053369105	-0,058433302	-0,048488896
41885	222,84961	-132	-132,00107	-0,36174655	-0,053359389	-0,058511406	-0,048551913
41885	223,34961	-132	-131,9931	-0,36304295	-0,053388804	-0,058438569	-0,048602853
41885	223,84961	-132	-131,99776	-0,36290586	-0,053414166	-0,058511823	-0,048634727
41885	224,34961	-132	-132,06363	-0,36273599	-0,053480566	-0,058680855	-0,048658263
41885	224,84961	-132	-132,04198	-0,36191642	-0,053492397	-0,058665492	-0,048650008
41885	225,34961	-132	-131,97629	-0,36285222	-0,053471059	-0,058565684	-0,048691947
41885	225,84961	-132	-131,96286	-0,36296546	-0,053471416	-0,058771528	-0,048742738
41885	226,34961	-132	-132,01497	-0,36358833	-0,053620249	-0,058776759	-0,048774377
41885	226,84961	-132	-132,07126	-0,3631115	-0,053662539	-0,058659166	-0,048819844
41885	227,34961	-132	-132,05255	-0,36346912	-0,053647548	-0,058838923	-0,048817463
41885	227,84961	-132	-131,95204	-0,3631115	-0,053632855	-0,058844879	-0,048820209
41885	228,34961	-132	-131,94629	-0,3637284	-0,05368793	-0,058726672	-0,048836805
41885	228,84961	-132	-132,01433	-0,36419034	-0,053654462	-0,058870468	-0,048899658
41885	229,34961	-132	-132,10042	-0,36387146	-0,053727359	-0,058882549	-0,048978891
41885	229,84961	-132	-132,03191	-0,36418438	-0,053801298	-0,058833081	-0,048944235
41885	230,34961	-132	-131,94397	-0,36382079	-0,053727031	-0,058850653	-0,048922431
41885	230,84961	-132	-131,9359	-0,3647089	-0,053735793	-0,058957759	-0,048934244
41885	231,34961	-132	-132,00476	-0,36409199	-0,053826511	-0,058964856	-0,048988316
41885	231,84961	-132	-132,07841	-0,364694	-0,053864777	-0,059011839	-0,04908932
41885	232,34961	-132	-132,04292	-0,3639102	-0,053809345	-0,058977623	-0,049132485
41885	232,84961	-132	-131,96046	-0,36439002	-0,053809285	-0,059122466	-0,049070094
41885	233,34961	-132	-131,93115	-0,36492348	-0,053896636	-0,058937594	-0,049047556
41885	233,84961	-132	-131,99022	-0,36450624	-0,05393666	-0,059085295	-0,049081903
41885	234,34961	-132	-132,08241	-0,36478937	-0,053896695	-0,05910705	-0,0491716
41885	234,84961	-132	-132,02478	-0,36431551	-0,053956956	-0,059059009	-0,049160786
41885	235,34961	-132	-131,93449	-0,36437213	-0,053955644	-0,059083588	-0,049128085
41885	235,84961	-132	-131,92871	-0,36490858	-0,053919226	-0,059167985	-0,049126148
41885	236,34961	-132	-131,98494	-0,3649056	-0,053974599	-0,059223656	-0,049144011
41885	236,84961	-132	-132,08086	-0,36461055	-0,054008186	-0,059163991	-0,049241897
41885	237,34961	-132	-131,99167	-0,36500096	-0,053998291	-0,05916601	-0,049232796
41885	237,84961	-132	-131,93533	-0,36522746	-0,054003686	-0,059253059	-0,049249239
41885	238,34961	-132	-131,92792	-0,36545396	-0,054012299	-0,05913296	-0,049244665
41885	238,84961	-132	-132,02153	-0,36520362	-0,054050565	-0,059276517	-0,049329605
41885	239,34961	-132	-132,06447	-0,36436319	-0,054055333	-0,059325013	-0,049331978
41885	239,84961	-132	-131,95058	-0,36531091	-0,054061532	-0,059205201	-0,049326189
41885	240,34961	-132	-131,92615	-0,36520064	-0,054055393	-0,05935213	-0,049240001
41885	240,84961	-132	-131,94495	-0,36560297	-0,054154545	-0,059244346	-0,04930016
41885	241,34961	-132	-132,04207	-0,36531687	-0,054142356	-0,059240304	-0,049414176
41885	241,84961	-132	-132,0546	-0,36561489	-0,054163188	-0,059260305	-0,049431019
41885	242,34961	-132	-131,97655	-0,36500394	-0,05409047	-0,059336632	-0,049367443
41885	242,84961	-132	-131,93245	-0,36507249	-0,054141104	-0,059266947	-0,049300481
41885	243,34961	-132	-131,97006	-0,36545992	-0,054196149	-0,059391782	-0,049388465
41885	243,84961	-132	-132,05824	-0,36610365	-0,054195046	-0,05939272	-0,049461074
41885	244,34961	-132	-132,05121	-0,36563277	-0,054237336	-0,059369981	-0,04943781
41885	244,84961	-132	-131,96391	-0,36598742	-0,054218143	-0,05939167	-0,049384441
41885	245,34961	-132	-131,93584	-0,36671162	-0,054196954	-0,059390381	-0,049377918
41885	245,84961	-132	-132,0071	-0,36499798	-0,054248124	-0,059529539	-0,049485199
41885	246,34961	-132	-132,04631	-0,36521852	-0,054250866	-0,059361622	-0,049477328
41885	246,84961	-132	-132,06029	-0,36613345	-0,054297626	-0,0594998	-0,049541429
41885	247,34961	-132	-131,95143	-0,3663063	-0,054274976	-0,059549153	-0,049470663
41885	247,84961	-132	-131,95622	-0,36643744	-0,054282069	-0,059405338	-0,049561009
41885	248,34961	-132	-132,0062	-0,3667891	-0,054320455	-0,059511058	-0,049562823
41885	248,84961	-132	-132,05487	-0,36580861	-0,054388106	-0,059580512	-0,049534328
41885	249,34961	-132	-132,02457	-0,36611855	-0,054395348	-0,05955461	-0,049502961
41885	249,84961	-129,66113	-129,67986	-0,36256015	-0,05358395	-0,058710981	-0,048879094
41885	250,34961	-127,16113	-127,10767	-0,35839677	-0,052792788	-0,057914972	-0,048096333
41885	250,84961	-124,66113	-124,61833	-0,35345256	-0,051923901	-0,057154503	-0,047295734
41885	251,34961	-122,16113	-122,15411	-0,34845769	-0,051181853	-0,056139201	-0,046526477
41885	251,84961	-119,66113	-119,65782	-0,34386516	-0,050193697	-0,055367544	-0,045728277
41885	252,34961	-117,16113	-117,07703	-0,3400892	-0,049401462	-0,054560713	-0,044967625
41885	252,84961	-114,66113	-114,52269	-0,33443272	-0,048552752	-0,053547762	-0,044138841
41885	253,34961	-112,16113	-112,05859	-0,32990873	-0,047694445	-0,052738197	-0,043307681
41885	253,84961	-109,66113	-109,64689	-0,32558739	-0,046804756	-0,051850278	-0,042563517
41885	254,34961	-107,16113	-107,13396	-0,32048821	-0,045952678	-0,050920714	-0,041736025
41885	254,84961	-104,66113	-104,55728	-0,31517148	-0,045085162	-0,050107609	-0,040937655
41885	255,34961	-102,16113	-102,01797	-0,31049252	-0,044125408	-0,049102977	-0,040076204
41885	255,84961	-99,661133	-99,609077	-0,30527115	-0,043341577	-0,04820716	-0,039329566
41885	256,34961	-97,161133	-97,174843	-0,29994547	-0,042531759	-0,047379211	-0,038521372
41885	256,84961	-94,661133	-94,619225	-0,29525161	-0,041604578	-0,046394125	-0,037789971
41885	257,34961	-92,161133	-92,034027	-0,29037297	-0,040652066	-0,04544105	-0,036864225
41885	257,84961	-89,661133	-89,546562	-0,28517842	-0,039802939	-0,044430256	-0,036040075
41885	258,34961	-87,161133	-87,122787	-0,27916431	-0,038910598	-0,043626122	-0,035264935
41885	258,84961	-84,661133	-84,647789	-0,27446747	-0,037979633	-0,04273247	-0,034414463
41885	259,34961	-82,161133	-82,096893	-0,26925802	-0,037066132	-0,04175612	-0,033580475
41885	259,84961	-79,661133	-79,548935	-0,26422441	-0,036206454	-0,040756069	-0,032715194
41885	260,34961	-77,161133	-77,076141	-0,25824606	-0,035239756	-0,039773803	-0,031937666
41885	260,84961	-74,661133	-74,626755	-0,25312901	-0,034415871	-0,038718086	-0,03104534
41885	261,34961	-72,161133	-72,161964	-0,24808943	-0,033503145	-0,037868757	-0,030235402
41885	261,84961	-69,661133	-69,584648	-0,24245679	-0,032490999	-0,036738802	-0,029387318
41885	262,34961	-67,161133	-67,076523	-0,23684204	-0,031587958	-0,035714462	-0,028538981
41885	262,84961	-64,661133	-64,564659	-0,23124218	-0,030736387	-0,034649685	-0,027721578
41885	263,34961	-62,161133	-62,13969	-0,22549331	-0,029782802	-0,033663101	-0,026916916
41885	263,84961	-59,661133	-59,630787	-0,2193898	-0,02886641	-0,0326721	-0,025988771
41885	264,34961	-57,161133	-57,079517	-0,21379888	-0,027890056	-0,031429969	-0,025078803
41885	264,84961	-54,661133	-54,577667	-0,20712912	-0,026934713	-0,030478802	-0,024313107
41885	265,34961	-52,161133	-52,088501	-0,20095408	-0,025978893	-0,029490206	-0,023440976
41885	265,84961	-49,661133	-49,625736	-0,1938194	-0,025023371	-0,028292364	-0,022572646
41885	266,34961	-47,161133	-47,140934	-0,18819571	-0,024065495	-0,027323967	-0,021619169
41885	266,84961	-44,661133	-44,565041	-0,18204749	-0,023098826	-0,026280116	-0,020762978
41885	267,34961	-42,161133	-42,021919	-0,17494857	-0,022052228	-0,024979649	-0,019884624
41885	267,84961	-39,661133	-39,572929	-0,16889572	-0,021122307	-0,02399572	-0,01898808
41885	268,34961	-37,161133	-37,121941	-0,1617521	-0,02009058	-0,022886015	-0,018092977
41885	268,84961	-34,661133	-34,606625	-0,1555115	-0,01907149	-0,021739893	-0,017135641
41885	269,34961	-32,161133	-32,057327	-0,14809966	-0,017986417	-0,020570852	-0,016280765
41885	269,84961	-29,661133	-29,583237	-0,14049411	-0,016934305	-0,019429436	-0,015422868
41885	270,34961	-27,161133	-27,120728	-0,13384521	-0,015926421	-0,01829393	-0,014483929
41885	270,84961	-24,661133	-24,650042	-0,12658834	-0,01489535	-0,017149057	-0,013561748
41885	271,34961	-22,161133	-22,132664	-0,11802912	-0,013807267	-0,015953254	-0,012620013
41885	271,84961	-19,661133	-19,583183	-0,11040866	-0,012645423	-0,014818291	-0,011636227
41885	272,34961	-17,161133	-17,08777	-0,10202229	-0,011593044	-0,013447695	-0,010758329
41885	272,84961	-14,661133	-14,614054	-0,093778968	-0,01043272	-0,01236127	-0,009872403
41885	273,34961	-12,161133	-12,160413	-0,08380115	-0,009336412	-0,011215068	-0,0089949854
41885	273,84961	-9,6611328	-9,6116915	-0,074550509	-0,00819695	-0,0098769506	-0,0079251714
41885	274,34961	-7,1611328	-7,0689602	-0,064045191	-0,0070554912	-0,0087251272	-0,007035207
41885	274,84961	-4,6611328	-4,6287479	-0,051879883	-0,0060552061	-0,0075237094	-0,0060087256
41885	275,34961	-2,1611328	-2,3578963	-0,036978722	-0,0050735176	-0,0062773274	-0,0051197857
41885	275,84961	-1	-1,2502	-0,027137995	-0,0044381022	-0,0057472666	-0,0046120957
41885	276,34961	-1	-0,76068008	-0,0225842	-0,0041898489	-0,005316902	-0,0043311119
41885	276,84961	-1	-0,70355648	-0,022783875	-0,0042079687	-0,0052137328	-0,0042441599
41885	277,34961	-1	-0,76650643	-0,022724271	-0,0041438043	-0,0051526688	-0,0042505711
41885	277,84961	-1	-0,85560608	-0,022509694	-0,0040911436	-0,0052338261	-0,004308328
41885	278,34961	-1	-0,92913955	-0,022950768	-0,0041715503	-0,0051100058	-0,0042881742
41885	278,84961	-1	-0,8970238	-0,023078918	-0,0040636063	-0,0050032078	-0,0042341277
41885	279,34961	-1	-0,89460051	-0,02296567	-0,0040917695	-0,005176432	-0,0041869991
41885	279,84961	-1	-0,88638252	-0,023111701	-0,0040136874	-0,0051043392	-0,0041651018
41885	280,34961	-1	-0,9605512	-0,022819638	-0,0039355159	-0,0050491202	-0,0041528493
41885	280,84961	-1	-0,99871683	-0,022694468	-0,0039476454	-0,0051103667	-0,0041466281
41885	281,34961	-1	-0,9541083	-0,022545457	-0,0039381087	-0,0051158918	-0,0041111447
41885	281,84961	-1	-0,95170552	-0,022977591	-0,0040171146	-0,004993719	-0,0040797368
41885	282,34961	-1	-0,94148147	-0,021886826	-0,0039504468	-0,0050394121	-0,0040501431
41885	282,84961	0	0,6461367	2,0483017	-0,003469795	-0,0043190457	-0,003391467

Datenerfassung						Zeit:	283,14063	s	03.09.2014 09:35:12
Ch 1 Kraft	Ch 1 W2TK Mittel	1944 A	1944 B	1281068
kN	mm	mm	mm	mm
0,68013555	0,00018023331	0,0027964211	0,3347556	8,2176208e-05
-133,05638	1,8199353e-05	-0,00016126271	-0,054454654	-0,10639943
