Repository: BAMresearch/LebeDigital

<h1 align="center">LeBeDigital</h1>
<h3 align="center">Life Cycle of Concrete</h3>
  <a href="#dart-project-objective">Objective</a> &#xa0; | &#xa0; 
  <a href="#sparkles-key-features">Features</a> &#xa0; | &#xa0;
  <a href="#rocket-technologies">Technologies</a> &#xa0; | &#xa0;
  <a href="#white_check_mark-installation">Installation</a> &#xa0; | &#xa0;
  <a href="#memo-license">License</a>

## :dart: Project Objective ##

The aim of the joint project LeBeDigital, a part of the initiative Plattform Material Digital, is to develop a structure for concrete material data following the FAIR principle and being flexible enough to fulfill requirements of future developments in concrete research and production. The expected outcome is a material database, where Concrete-specific characteristic values and models are structurally integrated.

## :sparkles: Key Features ##

:heavy_check_mark: Raw Data Upload\
:heavy_check_mark: Metadata Extraction\
:heavy_check_mark: Knowledge Graph Mapping\
:heavy_check_mark: Data Retrieval

## :rocket: Technologies ##

- [Python](https://www.python.org)
- [Flask](https://flask.palletsprojects.com/)
- [PMD Core Ontology](https://github.com/materialdigital/core-ontology)
- [SPARQL](https://www.w3.org/TR/sparql11-query/)
- [Ontodocker](https://materialdigital.github.io/pmd-server/pages/services/onto-docker/)

# Clone this project
$ git clone https://github.com/BAMresearch/LebeDigital.git

# Go to the web directory
$ cd web

# Open `config.json` and replace placeholders with actual credentials.

# Run the project
$ python server.py

- Code automation is performed in the dodo file.
- In your local machine, run doit command to execute the dodo.py file
  - This will generate the experimental metadata, process the raw data, combine with ontology to generate knowledge graph
  - if you want to upload the output to your datastore then run doit with the variable runson set to something else than 'actions' ex. doit runson=notactions. 'Actions' is there for the GitHub actions run which can not connect to the datastore.

File: usecases/MinimumWorkingExample/Data/Daten Pittrich/Pittrich TP2_CEM I_420_oF 06.06.23 Probe 1 Druck/specimen.dat
MTS793|MPT|DEU|1|2|,|.|:|49|1|1|A

Bediener Information						Zeit:	38,0625	s	04.07.2023 09:15:45
Datum	4.7.2023
Probe	Pittrich TP2_CEM I_420_oF 06.06.23 Probe 1 Druck
Prüfer: 	Be
Masse	5344,1
Länge	298,7
Durchmesser	99,1
Bediener Information Ende

Datenerfassung						Zeit:	116,27539	s	04.07.2023 09:17:03
Ch 1 Weg	Ch 1 Kraft
mm	kN
0,96474719	0,16482174
-0,98430961	-257,90216

Datenerfassung						Zeit:	116,28125	s	04.07.2023 09:17:03
Datum	Tageszeit	Laufzeit	Ch 1 Kraft Sollwert	Ch 1 Kraft	Ch 1 Weg
d	d	s	kN	kN	mm
45111	0,42333671	48,292969	-1,7579101	-1,3297759	-0,0030801632
45111	0,42333904	48,493164	-2,538672	-1,857955	-0,012948923
45111	0,42334136	48,693359	-3,3194337	-2,5909114	-0,02605496
45111	0,42334369	48,893555	-4,1001954	-2,9853714	-0,029245112
45111	0,42334598	49,09375	-4,8809571	-4,0010419	-0,037488434
45111	0,42334831	49,293945	-5,6617188	-5,3425918	-0,045976043
45111	0,42335063	49,494141	-6,4424806	-6,063292	-0,051004253
45111	0,42335296	49,694336	-7,2232423	-6,7698827	-0,055667479
45111	0,42335525	49,894531	-8,0040045	-7,5121317	-0,060205348
45111	0,42335758	50,094727	-8,7847662	-8,3553476	-0,064810649
45111	0,4233599	50,294922	-9,5655279	-9,2560482	-0,069582745
45111	0,42336223	50,495117	-10,34629	-10,207891	-0,074146874
45111	0,42336452	50,695313	-11,127051	-11,069859	-0,078416333
45111	0,42336684	50,895508	-11,907813	-11,933014	-0,082104467
45111	0,42336917	51,095703	-12,688575	-12,664432	-0,085598417
45111	0,42337149	51,295898	-13,469337	-13,512926	-0,089123189
45111	0,42337379	51,496094	-14,250098	-14,251341	-0,091943145
45111	0,42337611	51,696289	-15,03086	-15,099071	-0,095458612
45111	0,42337844	51,896484	-15,811622	-15,807323	-0,098247081
45111	0,42338076	52,09668	-16,592382	-16,626747	-0,10186331
45111	0,42338306	52,296875	-17,373144	-17,363533	-0,10467722
45111	0,42338538	52,49707	-18,153906	-18,188231	-0,10781735
45111	0,42338771	52,697266	-18,934668	-18,930565	-0,11006548
45111	0,42339003	52,897461	-19,715429	-19,746014	-0,11341861
45111	0,42339233	53,097656	-20,496191	-20,45768	-0,11585411
45111	0,42339465	53,297852	-21,276953	-21,318407	-0,11917381
45111	0,42339697	53,498047	-22,057714	-22,026772	-0,121764
45111	0,4233993	53,698242	-22,838476	-22,889256	-0,12460342
45111	0,42340159	53,898438	-23,619238	-23,613987	-0,1269768
45111	0,42340392	54,098633	-24,400002	-24,442541	-0,13006338
45111	0,42340624	54,298828	-25,180763	-25,138441	-0,13221568
45111	0,42340857	54,499023	-25,961525	-25,979956	-0,13532731
45111	0,42341086	54,699219	-26,742287	-26,714191	-0,13783379
45111	0,42341319	54,899414	-27,523048	-27,58519	-0,14078468
45111	0,42341551	55,099609	-28,30381	-28,261866	-0,14309379
45111	0,42341784	55,299805	-29,084572	-29,130781	-0,14594169
45111	0,42342013	55,5	-29,865334	-29,846291	-0,14810106
45111	0,42342246	55,700195	-30,646095	-30,676624	-0,15097447
45111	0,42342478	55,900391	-31,426857	-31,406755	-0,15317267
45111	0,4234271	56,100586	-32,207619	-32,249847	-0,15555042
45111	0,4234294	56,300781	-32,98838	-32,961678	-0,158545
45111	0,42343172	56,500977	-33,769142	-33,819664	-0,1606036
45111	0,42343405	56,701172	-34,549904	-34,513016	-0,16311444
45111	0,42343634	56,901367	-35,330666	-35,345268	-0,16557705
45111	0,42343867	57,101563	-36,111427	-36,072266	-0,1678558
45111	0,42344099	57,301758	-36,892189	-36,940674	-0,17061876
45111	0,42344332	57,501953	-37,672951	-37,677345	-0,17261142
45111	0,42344561	57,702148	-38,453712	-38,455017	-0,17538042
45111	0,42344794	57,902344	-39,234474	-39,194584	-0,17742896
45111	0,42345026	58,102539	-40,015236	-40,031483	-0,18023281
45111	0,42345259	58,302734	-40,795998	-40,76083	-0,18263367
45111	0,42345488	58,50293	-41,576759	-41,622902	-0,18502362
45111	0,42345721	58,703125	-42,357521	-42,32365	-0,18695807
45111	0,42345953	58,90332	-43,138283	-43,166832	-0,19012363
45111	0,42346185	59,103516	-43,919044	-43,872135	-0,19179973
45111	0,42346415	59,303711	-44,699806	-44,688679	-0,19422881
45111	0,42346647	59,503906	-45,480568	-45,469158	-0,1963838
45111	0,4234688	59,704102	-46,26133	-46,241783	-0,19891858
45111	0,42347112	59,904297	-47,042091	-47,009079	-0,20100801
45111	0,42347342	60,104492	-47,822853	-47,825397	-0,2036348
45111	0,42347574	60,304688	-48,603615	-48,579369	-0,20644683
45111	0,42347807	60,504883	-49,384377	-49,386406	-0,20821513
45111	0,42348039	60,705078	-50,165138	-50,132153	-0,21032216
45111	0,42348269	60,905273	-50,9459	-50,957417	-0,21292828
45111	0,42348501	61,105469	-51,726662	-51,667301	-0,21496135
45111	0,42348734	61,305664	-52,507423	-52,485252	-0,21734768
45111	0,42348966	61,505859	-53,288185	-53,260689	-0,21998696
45111	0,42349195	61,706055	-54,068947	-54,087685	-0,22192803
45111	0,42349428	61,90625	-54,849709	-54,826199	-0,22420147
45111	0,4234966	62,106445	-55,63047	-55,623684	-0,22655818
45111	0,42349893	62,306641	-56,411232	-56,411087	-0,22888957
45111	0,42350122	62,506836	-57,191994	-57,200886	-0,23143561
45111	0,42350355	62,707031	-57,972755	-57,944134	-0,23312978
45111	0,42350587	62,907227	-58,753517	-58,766556	-0,23538619
45111	0,4235082	63,107422	-59,534279	-59,536526	-0,23772418
45111	0,42351049	63,307617	-60,315041	-60,359493	-0,24001989
45111	0,42351282	63,507813	-61,095802	-61,034191	-0,24185571
45111	0,42351514	63,708008	-61,876564	-61,88755	-0,24469337
45111	0,42351747	63,908203	-62,657326	-62,60664	-0,24657232
45111	0,42351976	64,108398	-63,438087	-63,496078	-0,24927212
45111	0,42352208	64,308594	-64,218849	-64,221985	-0,25110227
45111	0,42352441	64,508789	-64,999611	-65,040169	-0,25353217
45111	0,42352673	64,708984	-65,780373	-65,777946	-0,25544438
45111	0,42352903	64,90918	-66,561134	-66,574608	-0,25797859
45111	0,42353135	65,109375	-67,341896	-67,351685	-0,25980976
45111	0,42353368	65,30957	-68,122658	-68,129234	-0,26217186
45111	0,423536	65,509766	-68,903419	-68,925064	-0,26436523
45111	0,4235383	65,709961	-69,684181	-69,692627	-0,26645595
45111	0,42354062	65,910156	-70,464943	-70,442833	-0,26861438
45111	0,42354295	66,110352	-71,245705	-71,221214	-0,27106377
45111	0,42354527	66,310547	-72,026466	-72,045784	-0,27292445
45111	0,42354757	66,510742	-72,807228	-72,781403	-0,27515319
45111	0,42354989	66,710938	-73,58799	-73,651985	-0,27785507
45111	0,42355222	66,911133	-74,368752	-74,326309	-0,2794126
45111	0,42355454	67,111328	-75,149513	-75,189888	-0,28200781
45111	0,42355683	67,311523	-75,930275	-75,880081	-0,2840561
45111	0,42355916	67,511719	-76,711037	-76,765015	-0,28650182
45111	0,42356148	67,711914	-77,491798	-77,477379	-0,2885364
45111	0,42356381	67,912109	-78,27256	-78,307571	-0,29022974
45111	0,4235661	68,112305	-79,053322	-79,013062	-0,29291835
45111	0,42356843	68,3125	-79,834084	-79,893127	-0,29502371
45111	0,42357075	68,512695	-80,614845	-80,578239	-0,29688868
45111	0,42357308	68,712891	-81,395607	-81,493217	-0,29944611
45111	0,42357537	68,913086	-82,176369	-82,141991	-0,30120927
45111	0,4235777	69,113281	-82,95713	-83,026123	-0,30334789
45111	0,42358002	69,313477	-83,737892	-83,713943	-0,30513349
45111	0,42358235	69,513672	-84,518654	-84,585571	-0,30801716
45111	0,42358464	69,713867	-85,299416	-85,304787	-0,30943331
45111	0,42358696	69,914063	-86,080177	-86,119377	-0,3121891
45111	0,42358929	70,114258	-86,860939	-86,833786	-0,31432146
45111	0,42359161	70,314453	-87,641701	-87,652046	-0,31637335
45111	0,42359391	70,514648	-88,422462	-88,448547	-0,31845543
45111	0,42359623	70,714844	-89,203224	-89,209846	-0,32057482
45111	0,42359856	70,915039	-89,983986	-89,999496	-0,32258901
45111	0,42360088	71,115234	-90,764748	-90,741837	-0,32513887
45111	0,42360318	71,31543	-91,545509	-91,584038	-0,32677817
45111	0,4236055	71,515625	-92,326271	-92,270081	-0,32881078
45111	0,42360783	71,71582	-93,107033	-93,156044	-0,33089918
45111	0,42361015	71,916016	-93,887794	-93,816071	-0,33332399
45111	0,42361245	72,116211	-94,668556	-94,71801	-0,33552331
45111	0,42361477	72,316406	-95,449318	-95,417297	-0,3374584
45111	0,42361709	72,516602	-96,23008	-96,267479	-0,33972469
45111	0,42361942	72,716797	-97,010841	-96,959236	-0,34185109
45111	0,42362171	72,916992	-97,791603	-97,843758	-0,34386319
45111	0,42362404	73,117188	-98,572365	-98,529137	-0,34587058
45111	0,42362636	73,317383	-99,353127	-99,365944	-0,34815529
45111	0,42362869	73,517578	-100,13389	-100,1061	-0,34961674
45111	0,42363098	73,717773	-100,91465	-100,95983	-0,35256901
45111	0,42363331	73,917969	-101,69541	-101,68121	-0,35453475
45111	0,42363563	74,118164	-102,47617	-102,45847	-0,35666609
45111	0,42363796	74,318359	-103,25694	-103,27677	-0,35851198
45111	0,42364025	74,518555	-104,0377	-104,0386	-0,36070383
45111	0,42364258	74,71875	-104,81846	-104,8092	-0,36322457
45111	0,4236449	74,918945	-105,59922	-105,59519	-0,36502099
45111	0,42364722	75,119141	-106,37998	-106,41189	-0,36705565
45111	0,42364952	75,319336	-107,16074	-107,11508	-0,36925375
45111	0,42365184	75,519531	-107,94151	-107,94934	-0,37165526
45111	0,42365417	75,719727	-108,72227	-108,67005	-0,37358803
45111	0,42365649	75,919922	-109,50303	-109,54664	-0,37563369
45111	0,42365879	76,120117	-110,28379	-110,22945	-0,37775356
45111	0,42366111	76,320313	-111,06455	-111,05711	-0,38013336
45111	0,42366344	76,520508	-111,84531	-111,80562	-0,38188994
45111	0,42366576	76,720703	-112,62608	-112,63231	-0,38395283
45111	0,42366806	76,920898	-113,40684	-113,37257	-0,38603711
45111	0,42367038	77,121094	-114,1876	-114,22128	-0,38801292
45111	0,42367271	77,321289	-114,96836	-114,87577	-0,3903268
45111	0,42367503	77,521484	-115,74912	-115,74188	-0,39220732
45111	0,42367733	77,72168	-116,52988	-116,45932	-0,39405191
45111	0,42367965	77,921875	-117,31065	-117,32543	-0,3966462
45111	0,42368197	78,12207	-118,09141	-118,0125	-0,39847195
45111	0,4236843	78,322266	-118,87217	-118,87415	-0,40092739
45111	0,42368659	78,522461	-119,65293	-119,58162	-0,40297526
45111	0,42368892	78,722656	-120,43369	-120,45187	-0,40491346
45111	0,42369124	78,922852	-121,21445	-121,11842	-0,40692928
45111	0,42369357	79,123047	-121,99522	-121,99525	-0,40942478
45111	0,42369586	79,323242	-122,77598	-122,67575	-0,4113431
45111	0,42369819	79,523438	-123,55674	-123,5787	-0,41370428
45111	0,42370051	79,723633	-124,3375	-124,26628	-0,415452
45111	0,42370284	79,923828	-125,11826	-125,1312	-0,41792718
45111	0,42370513	80,124023	-125,89902	-125,79443	-0,4195638
45111	0,42370746	80,324219	-126,67979	-126,71373	-0,42226323
45111	0,42370978	80,524414	-127,46055	-127,37017	-0,42419815
45111	0,4237121	80,724609	-128,24132	-128,23473	-0,42652628
45111	0,4237144	80,924805	-129,02208	-128,927	-0,42807096
45111	0,42371672	81,125	-129,80284	-129,81154	-0,43061599
45111	0,42371905	81,325195	-130,5836	-130,51968	-0,43237302
45111	0,42372137	81,525391	-131,36436	-131,34573	-0,43466836
45111	0,42372367	81,725586	-132,14513	-132,056	-0,43683517
45111	0,42372599	81,925781	-132,92589	-132,9171	-0,43876702
45111	0,42372832	82,125977	-133,70665	-133,58011	-0,44085401
45111	0,42373064	82,326172	-134,48741	-134,48117	-0,44345921
45111	0,42373294	82,526367	-135,26817	-135,19055	-0,44537511
45111	0,42373526	82,726563	-136,04893	-136,04105	-0,44772094
45111	0,42373759	82,926758	-136,8297	-136,73393	-0,44933689
45111	0,42373991	83,126953	-137,61046	-137,62625	-0,45175636
45111	0,4237422	83,327148	-138,39122	-138,29622	-0,45327488
45111	0,42374453	83,527344	-139,17198	-139,17078	-0,45568842
45111	0,42374685	83,727539	-139,95274	-139,8584	-0,45727035
45111	0,42374915	83,927734	-140,73351	-140,73613	-0,45969003
45111	0,42375147	84,12793	-141,51427	-141,43617	-0,46205187
45111	0,4237538	84,328125	-142,29503	-142,29411	-0,46426365
45111	0,42375612	84,52832	-143,07579	-143,01822	-0,46616867
45111	0,42375842	84,728516	-143,85655	-143,85382	-0,46826404
45111	0,42376074	84,928711	-144,63731	-144,54971	-0,47076634
45111	0,42376307	85,128906	-145,41808	-145,43018	-0,47225553
45111	0,42376539	85,329102	-146,19884	-146,14597	-0,47486293
45111	0,42376769	85,529297	-146,9796	-146,93385	-0,47715399
45111	0,42377001	85,729492	-147,76036	-147,71263	-0,47924277
45111	0,42377234	85,929688	-148,54112	-148,52155	-0,48150057
45111	0,42377466	86,129883	-149,32188	-149,27576	-0,48337886
45111	0,42377695	86,330078	-150,10265	-150,07352	-0,48591951
45111	0,42377928	86,530273	-150,88341	-150,8325	-0,48786783
45111	0,4237816	86,730469	-151,66417	-151,64288	-0,4900327
45111	0,42378393	86,930664	-152,44493	-152,39949	-0,4919298
45111	0,42378622	87,130859	-153,22569	-153,21089	-0,49424571
45111	0,42378855	87,331055	-154,00645	-153,94878	-0,49643403
45111	0,42379087	87,53125	-154,78722	-154,7791	-0,49883825
45111	0,4237932	87,731445	-155,56798	-155,51297	-0,50036407
45111	0,42379549	87,931641	-156,34874	-156,34743	-0,50295609
45111	0,42379782	88,131836	-157,1295	-157,09686	-0,50522751
45111	0,42380014	88,332031	-157,91026	-157,9176	-0,50753641
45111	0,42380247	88,532227	-158,69102	-158,66129	-0,50953513
45111	0,42380476	88,732422	-159,47179	-159,45633	-0,51142991
45111	0,42380708	88,932617	-160,25255	-160,19168	-0,51401871
45111	0,42380941	89,132813	-161,03331	-161,00064	-0,516164
45111	0,42381173	89,333008	-161,81407	-161,79213	-0,51858294
45111	0,42381403	89,533203	-162,59483	-162,54192	-0,51994026
45111	0,42381635	89,733398	-163,3756	-163,36873	-0,52248996
45111	0,42381868	89,933594	-164,15636	-164,0752	-0,52503449
45111	0,423821	90,133789	-164,93712	-164,96135	-0,52718651
45111	0,4238233	90,333984	-165,71788	-165,6321	-0,5293979
45111	0,42382562	90,53418	-166,49864	-166,51801	-0,53188002
45111	0,42382795	90,734375	-167,2794	-167,20947	-0,53413045
45111	0,42383027	90,93457	-168,06017	-168,05638	-0,53600085
45111	0,42383257	91,134766	-168,84093	-168,82256	-0,5383963
45111	0,42383489	91,334961	-169,62169	-169,56659	-0,54050881
45111	0,42383721	91,535156	-170,40245	-170,40686	-0,54310811
45111	0,42383954	91,735352	-171,18321	-171,14272	-0,54468971
45111	0,42384183	91,935547	-171,96397	-171,9621	-0,54767418
45111	0,42384416	92,135742	-172,74474	-172,6694	-0,54964453
45111	0,42384648	92,335938	-173,5255	-173,54549	-0,55203158
45111	0,42384881	92,536133	-174,30626	-174,23322	-0,55400467
45111	0,4238511	92,736328	-175,08702	-175,12793	-0,55665672
45111	0,42385343	92,936523	-175,86778	-175,77429	-0,55836421
45111	0,42385575	93,136719	-176,64854	-176,65399	-0,56157953
45111	0,42385808	93,336914	-177,42931	-177,39166	-0,56351537
45111	0,42386037	93,537109	-178,21007	-178,19868	-0,56586081
45111	0,4238627	93,737305	-178,99083	-178,94106	-0,56808555
45111	0,42386502	93,9375	-179,77159	-179,77861	-0,57040787
45111	0,42386734	94,137695	-180,55235	-180,52458	-0,57304829
45111	0,42386964	94,337891	-181,33311	-181,32417	-0,57534939
45111	0,42387196	94,538086	-182,11388	-182,10123	-0,57781649
45111	0,42387429	94,738281	-182,89464	-182,86336	-0,57970977
45111	0,42387661	94,938477	-183,6754	-183,65755	-0,58219403
45111	0,42387891	95,138672	-184,45616	-184,38033	-0,58481759
45111	0,42388123	95,338867	-185,23692	-185,25139	-0,58690774
45111	0,42388356	95,539063	-186,01768	-185,93649	-0,58920032
45111	0,42388588	95,739258	-186,79845	-186,78746	-0,5918839
45111	0,42388818	95,939453	-187,57921	-187,50977	-0,59413117
45111	0,4238905	96,139648	-188,35997	-188,37334	-0,59676033
45111	0,42389283	96,339844	-189,14073	-189,07924	-0,59908998
45111	0,42389515	96,540039	-189,92149	-189,91791	-0,60158175
45111	0,42389745	96,740234	-190,70226	-190,64211	-0,60383826
45111	0,42389977	96,94043	-191,48302	-191,46736	-0,60610676
45111	0,42390209	97,140625	-192,26378	-192,23827	-0,60902995
45111	0,42390442	97,34082	-193,04454	-192,99454	-0,61134446
45111	0,42390671	97,541016	-193,8253	-193,79785	-0,61387348
45111	0,42390904	97,741211	-194,60606	-194,53653	-0,61648023
45111	0,42391136	97,941406	-195,38683	-195,36919	-0,61864918
45111	0,42391369	98,141602	-196,16759	-196,08676	-0,62107247
45111	0,42391598	98,341797	-196,94835	-196,93019	-0,62362689
45111	0,42391831	98,541992	-197,72911	-197,65498	-0,62624413
45111	0,42392063	98,742188	-198,50987	-198,47769	-0,62914139
45111	0,42392296	98,942383	-199,29063	-199,19589	-0,6313678
45111	0,42392525	99,142578	-200,0714	-200,03914	-0,63434637
45111	0,42392758	99,342773	-200,85216	-200,80618	-0,63681996
45111	0,4239299	99,542969	-201,63292	-201,54787	-0,63927156
45111	0,42393222	99,743164	-202,41368	-202,36285	-0,64211649
45111	0,42393452	99,943359	-203,19444	-203,13594	-0,64453006
45111	0,42393684	100,14355	-203,9752	-203,91473	-0,64739704
45111	0,42393917	100,34375	-204,75597	-204,64931	-0,64972258
45111	0,42394149	100,54395	-205,53673	-205,5316	-0,65241307
45111	0,42394379	100,74414	-206,31749	-206,20787	-0,65496808
45111	0,42394611	100,94434	-207,09825	-207,04572	-0,65756702
45111	0,42394844	101,14453	-207,87901	-207,77647	-0,66043288
45111	0,42395076	101,34473	-208,65977	-208,60228	-0,6634388
45111	0,42395306	101,54492	-209,44054	-209,38197	-0,66591853
45111	0,42395538	101,74512	-210,2213	-210,11539	-0,66869503
45111	0,42395771	101,94531	-211,00206	-210,96997	-0,67175293
45111	0,42396003	102,14551	-211,78282	-211,65541	-0,67403483
45111	0,42396232	102,3457	-212,56358	-212,50311	-0,67734903
45111	0,42396465	102,5459	-213,34435	-213,21535	-0,67956167
45111	0,42396697	102,74609	-214,12511	-214,09769	-0,68293607
45111	0,4239693	102,94629	-214,90587	-214,77206	-0,68522024
45111	0,42397159	103,14648	-215,68663	-215,62407	-0,6879648
45111	0,42397392	103,34668	-216,46739	-216,38293	-0,69131202
45111	0,42397624	103,54688	-217,24815	-217,17564	-0,69418532
45111	0,42397857	103,74707	-218,02892	-217,95836	-0,69730729
45111	0,42398086	103,94727	-218,80968	-218,72916	-0,69993901
45111	0,42398319	104,14746	-219,59044	-219,5255	-0,70285982
45111	0,42398551	104,34766	-220,3712	-220,24388	-0,70545191
45111	0,42398784	104,54785	-221,15196	-221,09639	-0,70889556
45111	0,42399013	104,74805	-221,93272	-221,81747	-0,71140343
45111	0,42399246	104,94824	-222,71349	-222,67822	-0,71473157
45111	0,42399478	105,14844	-223,49425	-223,34721	-0,71755743
45111	0,4239971	105,34863	-224,27501	-224,21584	-0,72062838
45111	0,4239994	105,54883	-225,05577	-224,9449	-0,72371697
45111	0,42400172	105,74902	-225,83653	-225,77394	-0,726955
45111	0,42400405	105,94922	-226,61729	-226,54855	-0,73017067
45111	0,42400637	106,14941	-227,39806	-227,32912	-0,73315388
45111	0,42400867	106,34961	-228,17882	-228,11223	-0,73626935
45111	0,42401099	106,5498	-228,95958	-228,85506	-0,73961431
45111	0,42401332	106,75	-229,74034	-229,71112	-0,74290133
45111	0,42401564	106,9502	-230,5211	-230,4003	-0,74557608
45111	0,42401794	107,15039	-231,30186	-231,2352	-0,74909478
45111	0,42402026	107,35059	-232,08263	-231,93694	-0,75291115
45111	0,42402259	107,55078	-232,86339	-232,79987	-0,75609499
45111	0,42402491	107,75098	-233,64415	-233,5041	-0,75925702
45111	0,4240272	107,95117	-234,42491	-234,36687	-0,76283979
45111	0,42402953	108,15137	-235,20567	-235,10841	-0,76666456
45111	0,42403185	108,35156	-235,98643	-235,88991	-0,77025032
45111	0,42403418	108,55176	-236,7672	-236,70035	-0,77377331
45111	0,42403647	108,75195	-237,54796	-237,41853	-0,77750629
45111	0,4240388	108,95215	-238,32872	-238,26636	-0,78088492
45111	0,42404112	109,15234	-239,10948	-238,96687	-0,78502667
45111	0,42404345	109,35254	-239,89024	-239,84363	-0,78884697
45111	0,42404574	109,55273	-240,67101	-240,53079	-0,79289412
45111	0,42404807	109,75293	-241,45177	-241,40834	-0,79710281
45111	0,42405039	109,95313	-242,23253	-242,09619	-0,80152321
45111	0,42405272	110,15332	-243,01329	-242,93936	-0,80612004
45111	0,42405501	110,35352	-243,79405	-243,7247	-0,81054586
45111	0,42405733	110,55371	-244,57481	-244,44025	-0,81508088
45111	0,42405966	110,75391	-245,35558	-245,26341	-0,81941056
45111	0,42406195	110,9541	-246,13634	-245,99614	-0,8241812
45111	0,42406428	111,1543	-246,9171	-246,79988	-0,82952344
45111	0,4240666	111,35449	-247,69786	-247,5323	-0,83465648
45111	0,42406893	111,55469	-248,47862	-248,4093	-0,8400414
45111	0,42407122	111,75488	-249,25938	-249,0596	-0,84560794
45111	0,42407355	111,95508	-250,04015	-249,91692	-0,85117912
45111	0,42407587	112,15527	-250,82091	-250,62267	-0,85704607
45111	0,4240782	112,35547	-251,60167	-251,44334	-0,86348897
45111	0,42408049	112,55566	-252,38243	-252,16228	-0,87047404
45111	0,42408282	112,75586	-253,16319	-253,00955	-0,87814236
45111	0,42408514	112,95605	-253,94395	-253,68155	-0,88606441
45111	0,42408746	113,15625	-254,72472	-254,52205	-0,89459997
45111	0,42408976	113,35645	-255,50548	-255,20248	-0,90368092
45111	0,42409208	113,55664	-256,28622	-255,98586	-0,91412908
45111	0,42409441	113,75684	-257,06699	-256,65311	-0,9268297
45111	0,42409673	113,95703	-257,84775	-257,31375	-0,94246042
45111	0,42409903	114,15723	-258,62851	-257,83139	-0,96296203
45111	0,42410135	114,35742	0	-241,37076	-0,96335059
45111	0,42410368	114,55762	0	-147,91325	-0,78317451
45111	0,424106	114,75781	0	-65,309151	-0,57576877
45111	0,4241083	114,95801	0	-13,859889	-0,37019783
45111	0,42411062	115,1582	0	0,093121082	-0,16122404
45111	0,42411295	115,3584	0	0,089978799	0,027664099
45111	0,42411527	115,55859	0	0,1299195	0,23918432
45111	0,42411757	115,75879	0	0,095849857	0,44532561
45111	0,42411989	115,95898	0	0,079816207	0,64884835
45111	0,42412221	116,15918	0	0,11384115	0,85075414

File: usecases/MinimumWorkingExample/Data/Daten Pittrich/Pittrich TP2_CEM I_420_oF 06.06.23 Probe 2 Druck/specimen.dat
MTS793|MPT|DEU|1|2|,|.|:|49|1|1|A

Bediener Information						Zeit:	23,166016	s	04.07.2023 09:19:24
Datum	4.7.2023
Probe	Pittrich TP2_CEM I_420_oF 06.06.23 Probe 2 Druck
Prüfer: 	Be
Masse	5365,9
Länge	298,9
Durchmesser	99,3
Bediener Information Ende

Datenerfassung						Zeit:	109,61523	s	04.07.2023 09:20:51
Ch 1 Weg	Ch 1 Kraft
mm	kN
0,96310496	0,17726049
-1,0830258	-281,94424

Datenerfassung						Zeit:	109,62012	s	04.07.2023 09:20:51
Datum	Tageszeit	Laufzeit	Ch 1 Kraft Sollwert	Ch 1 Kraft	Ch 1 Weg
d	d	s	kN	kN	mm
45111	0,42590833	35,478516	-1,7617188	-1,4571604	-0,002653338
45111	0,42591062	35,678711	-2,5424805	-1,8956363	-0,0075312331
45111	0,42591295	35,878906	-3,3232422	-2,3910999	-0,012710737
45111	0,42591527	36,079102	-4,1040039	-3,6057494	-0,023691775
45111	0,4259176	36,279297	-4,8847656	-4,7468843	-0,032160338
45111	0,42591989	36,479492	-5,6655273	-5,4070463	-0,036956042
45111	0,42592221	36,679688	-6,4462891	-6,1810298	-0,041988119
45111	0,42592454	36,879883	-7,2270508	-6,8620162	-0,045547448
45111	0,42592686	37,080078	-8,0078125	-7,6318707	-0,050331745
45111	0,42592916	37,280273	-8,7885742	-8,4630423	-0,0550441
45111	0,42593148	37,480469	-9,5693359	-9,3844452	-0,05945456
45111	0,42593381	37,680664	-10,350098	-10,277466	-0,064228386
45111	0,42593613	37,880859	-11,130859	-11,151486	-0,068252675
45111	0,42593843	38,081055	-11,911621	-12,017337	-0,072354123
45111	0,42594075	38,28125	-12,692383	-12,737226	-0,076011851
45111	0,42594308	38,481445	-13,473145	-13,567219	-0,079327539
45111	0,4259454	38,681641	-14,253906	-14,342028	-0,083063826
45111	0,4259477	38,881836	-15,034668	-15,126803	-0,085926756
45111	0,42595002	39,082031	-15,81543	-15,901762	-0,089512251
45111	0,42595235	39,282227	-16,596191	-16,644444	-0,092630923
45111	0,42595467	39,482422	-17,376953	-17,487637	-0,095739447
45111	0,42595696	39,682617	-18,157715	-18,197479	-0,09879335
45111	0,42595929	39,882813	-18,938477	-19,050434	-0,10231845
45111	0,42596161	40,083008	-19,719238	-19,776548	-0,10476257
45111	0,42596394	40,283203	-20,5	-20,574074	-0,10859095
45111	0,42596623	40,483398	-21,280762	-21,364952	-0,11091917
45111	0,42596856	40,683594	-22,061523	-22,13257	-0,11369567
45111	0,42597088	40,883789	-22,842285	-22,941914	-0,11676513
45111	0,42597321	41,083984	-23,623047	-23,672237	-0,11970247
45111	0,4259755	41,28418	-24,403809	-24,532246	-0,12276676
45111	0,42597783	41,484375	-25,18457	-25,268763	-0,12568757
45111	0,42598015	41,68457	-25,965332	-26,079844	-0,12819292
45111	0,42598248	41,884766	-26,746094	-26,817051	-0,13077478
45111	0,42598477	42,084961	-27,526855	-27,635519	-0,13358565
45111	0,42598709	42,285156	-28,307617	-28,401293	-0,13655941
45111	0,42598942	42,485352	-29,088379	-29,166828	-0,1385538
45111	0,42599174	42,685547	-29,869141	-29,95723	-0,14143345
45111	0,42599404	42,885742	-30,649902	-30,706347	-0,14425215
45111	0,42599636	43,085938	-31,430664	-31,51914	-0,14675893
45111	0,42599869	43,286133	-32,211426	-32,273979	-0,14898822
45111	0,42600101	43,486328	-32,992188	-33,062828	-0,15188675
45111	0,42600331	43,686523	-33,772949	-33,861031	-0,15427491
45111	0,42600563	43,886719	-34,553711	-34,62265	-0,15627393
45111	0,42600796	44,086914	-35,334473	-35,446068	-0,15922707
45111	0,42601028	44,287109	-36,115234	-36,147102	-0,16118491
45111	0,42601258	44,487305	-36,895996	-36,993958	-0,16441134
45111	0,4260149	44,6875	-37,676758	-37,712757	-0,16621943
45111	0,42601722	44,887695	-38,45752	-38,546085	-0,16895016
45111	0,42601955	45,087891	-39,238281	-39,267021	-0,17068841
45111	0,42602184	45,288086	-40,019043	-40,085335	-0,17332679
45111	0,42602417	45,488281	-40,799805	-40,86821	-0,17630151
45111	0,42602649	45,688477	-41,580566	-41,654064	-0,17818271
45111	0,42602882	45,888672	-42,361328	-42,452621	-0,18075958
45111	0,42603111	46,088867	-43,14209	-43,182434	-0,18265186
45111	0,42603344	46,289063	-43,922852	-44,001957	-0,18523534
45111	0,42603576	46,489258	-44,703613	-44,737278	-0,18731141
45111	0,42603809	46,689453	-45,484375	-45,545044	-0,18998282
45111	0,42604038	46,889648	-46,265137	-46,282627	-0,19225776
45111	0,42604271	47,089844	-47,045898	-47,120316	-0,19445108
45111	0,42604503	47,290039	-47,82666	-47,882938	-0,19697386
45111	0,42604735	47,490234	-48,607422	-48,644123	-0,19923083
45111	0,42604965	47,69043	-49,388184	-49,473606	-0,20163403
45111	0,42605197	47,890625	-50,168945	-50,176201	-0,20314434
45111	0,4260543	48,09082	-50,949707	-51,019512	-0,20601758
45111	0,42605662	48,291016	-51,730469	-51,740376	-0,20809613
45111	0,42605892	48,491211	-52,51123	-52,562202	-0,21072614
45111	0,42606124	48,691406	-53,291992	-53,310627	-0,21262306
45111	0,42606357	48,891602	-54,072754	-54,116234	-0,21503347
45111	0,42606589	49,091797	-54,853516	-54,90271	-0,21727209
45111	0,42606819	49,291992	-55,634277	-55,644367	-0,2194912
45111	0,42607051	49,492188	-56,415039	-56,452168	-0,22191466
45111	0,42607284	49,692383	-57,195801	-57,214397	-0,22381249
45111	0,42607513	49,892578	-57,976563	-58,030304	-0,22698553
45111	0,42607746	50,092773	-58,757324	-58,757999	-0,22825453
45111	0,42607978	50,292969	-59,538086	-59,63879	-0,23076497
45111	0,4260821	50,493164	-60,318848	-60,33213	-0,23286898
45111	0,4260844	50,693359	-61,099609	-61,162262	-0,23511623
45111	0,42608672	50,893555	-61,880371	-61,939812	-0,2375256
45111	0,42608905	51,09375	-62,661133	-62,694733	-0,23908743
45111	0,42609137	51,293945	-63,441895	-63,483753	-0,24206683
45111	0,42609367	51,494141	-64,222656	-64,225777	-0,24341469
45111	0,42609599	51,694336	-65,003418	-65,07444	-0,24639405
45111	0,42609832	51,894531	-65,78418	-65,760773	-0,24811994
45111	0,42610064	52,094727	-66,564941	-66,631622	-0,25087899
45111	0,42610294	52,294922	-67,345703	-67,340706	-0,25237569
45111	0,42610526	52,495117	-68,126465	-68,196503	-0,25471658
45111	0,42610759	52,695313	-68,907227	-68,889633	-0,25677127
45111	0,42610991	52,895508	-69,687988	-69,761581	-0,25915784
45111	0,4261122	53,095703	-70,46875	-70,489334	-0,261237
45111	0,42611453	53,295898	-71,249512	-71,302834	-0,26344937
45111	0,42611685	53,496094	-72,030273	-72,071503	-0,26591781
45111	0,42611918	53,696289	-72,811035	-72,881027	-0,2678597
45111	0,42612147	53,896484	-73,591797	-73,645866	-0,26977623
45111	0,4261238	54,09668	-74,372559	-74,393944	-0,27205732
45111	0,42612612	54,296875	-75,15332	-75,235046	-0,27422443
45111	0,42612845	54,49707	-75,934082	-75,961998	-0,27622315
45111	0,42613074	54,697266	-76,714844	-76,788994	-0,27868697
45111	0,42613307	54,897461	-77,495605	-77,524284	-0,2805146
45111	0,42613539	55,097656	-78,276367	-78,374092	-0,28286278
45111	0,42613772	55,297852	-79,057129	-79,035812	-0,28469944
45111	0,42614001	55,498047	-79,837891	-79,907204	-0,28675076
45111	0,42614233	55,698242	-80,618652	-80,63649	-0,28848678
45111	0,42614466	55,898438	-81,399414	-81,454155	-0,29112369
45111	0,42614698	56,098633	-82,180176	-82,222702	-0,29370528
45111	0,42614928	56,298828	-82,960938	-82,995453	-0,29540867
45111	0,4261516	56,499023	-83,741699	-83,816704	-0,29757014
45111	0,42615393	56,699219	-84,522461	-84,533112	-0,29935497
45111	0,42615625	56,899414	-85,303223	-85,365532	-0,30165234
45111	0,42615855	57,099609	-86,083984	-86,07531	-0,30387911
45111	0,42616087	57,299805	-86,864746	-86,92543	-0,30578089
45111	0,4261632	57,5	-87,645508	-87,616219	-0,30813238
45111	0,42616552	57,700195	-88,42627	-88,484047	-0,30985516
45111	0,42616782	57,900391	-89,207031	-89,188873	-0,31222588
45111	0,42617014	58,100586	-89,987793	-90,0177	-0,31403297
45111	0,42617247	58,300781	-90,768555	-90,782463	-0,31626919
45111	0,42617479	58,500977	-91,549316	-91,607353	-0,31830496
45111	0,42617708	58,701172	-92,330078	-92,354996	-0,32038233
45111	0,42617941	58,901367	-93,11084	-93,147469	-0,32237858
45111	0,42618173	59,101563	-93,891602	-93,936165	-0,32446611
45111	0,42618406	59,301758	-94,672363	-94,683167	-0,32685024
45111	0,42618635	59,501953	-95,453125	-95,483711	-0,32846826
45111	0,42618868	59,702148	-96,233887	-96,199005	-0,33024356
45111	0,426191	59,902344	-97,014648	-97,055351	-0,33303672
45111	0,42619333	60,102539	-97,79541	-97,738121	-0,33490762
45111	0,42619562	60,302734	-98,576172	-98,623215	-0,33710995
45111	0,42619795	60,50293	-99,356934	-99,341286	-0,33932865
45111	0,42620027	60,703125	-100,1377	-100,15261	-0,34088412
45111	0,4262026	60,90332	-100,91846	-100,96301	-0,34298551
45111	0,42620489	61,103516	-101,69922	-101,69696	-0,34480581
45111	0,42620721	61,303711	-102,47998	-102,52261	-0,34787533
45111	0,42620954	61,503906	-103,26074	-103,22754	-0,34944138
45111	0,42621186	61,704102	-104,0415	-104,05131	-0,35178337
45111	0,42621416	61,904297	-104,82227	-104,77415	-0,35365981
45111	0,42621648	62,104492	-105,60303	-105,61135	-0,35524288
45111	0,42621881	62,304688	-106,38379	-106,31919	-0,35714656
45111	0,42622113	62,504883	-107,16455	-107,22192	-0,36011866
45111	0,42622343	62,705078	-107,94531	-107,91134	-0,36162394
45111	0,42622575	62,905273	-108,72607	-108,73018	-0,36369741
45111	0,42622808	63,105469	-109,50684	-109,47688	-0,36570567
45111	0,4262304	63,305664	-110,2876	-110,30892	-0,36786804
45111	0,4262327	63,505859	-111,06836	-111,02121	-0,36974233
45111	0,42623502	63,706055	-111,84912	-111,86003	-0,37259057
45111	0,42623734	63,90625	-112,62988	-112,59942	-0,37399861
45111	0,42623967	64,106445	-113,41064	-113,43969	-0,37672234
45111	0,42624196	64,306641	-114,19141	-114,18399	-0,37852755
45111	0,42624429	64,506836	-114,97217	-114,99657	-0,38052648
45111	0,42624661	64,707031	-115,75293	-115,75817	-0,38215256
45111	0,42624894	64,907227	-116,53369	-116,51768	-0,38446027
45111	0,42625123	65,107422	-117,31445	-117,31422	-0,38628191
45111	0,42625356	65,307617	-118,09521	-118,06274	-0,38848695
45111	0,42625588	65,507813	-118,87598	-118,90475	-0,39096186
45111	0,42625821	65,708008	-119,65674	-119,62674	-0,39241767
45111	0,4262605	65,908203	-120,4375	-120,47112	-0,3945103
45111	0,42626283	66,108398	-121,21826	-121,2027	-0,39689833
45111	0,42626515	66,308594	-121,99902	-122,02559	-0,39848527
45111	0,42626747	66,508789	-122,77979	-122,7605	-0,40024349
45111	0,42626977	66,708984	-123,56055	-123,5576	-0,40251788
45111	0,42627209	66,90918	-124,34131	-124,34268	-0,40491635
45111	0,42627442	67,109375	-125,12207	-125,1104	-0,40651569
45111	0,42627674	67,30957	-125,90283	-125,93644	-0,40907589
45111	0,42627904	67,509766	-126,68359	-126,65722	-0,41092196
45111	0,42628136	67,709961	-127,46436	-127,54382	-0,41347146
45111	0,42628369	67,910156	-128,24512	-128,22202	-0,41524571
45111	0,42628601	68,110352	-129,02588	-129,05467	-0,41734886
45111	0,42628831	68,310547	-129,80664	-129,79541	-0,41894078
45111	0,42629063	68,510742	-130,5874	-130,59674	-0,42148206
45111	0,42629296	68,710938	-131,36816	-131,36292	-0,42327139
45111	0,42629528	68,911133	-132,14893	-132,1825	-0,42547226
45111	0,42629758	69,111328	-132,92969	-132,96571	-0,42781603
45111	0,4262999	69,311523	-133,71045	-133,70836	-0,42953786
45111	0,42630222	69,511719	-134,49121	-134,52736	-0,43161702
45111	0,42630455	69,711914	-135,27197	-135,22449	-0,43361729
45111	0,42630684	69,912109	-136,05273	-136,10161	-0,43615371
45111	0,42630917	70,112305	-136,8335	-136,78172	-0,43757743
45111	0,42631149	70,3125	-137,61426	-137,66728	-0,43985161
45111	0,42631382	70,512695	-138,39502	-138,37675	-0,44177175
45111	0,42631611	70,712891	-139,17578	-139,22318	-0,44418737
45111	0,42631844	70,913086	-139,95654	-139,90535	-0,44601092
45111	0,42632076	71,113281	-140,7373	-140,75761	-0,4480491
45111	0,42632309	71,313477	-141,51807	-141,49164	-0,45042533
45111	0,42632538	71,513672	-142,29883	-142,29736	-0,45254105
45111	0,42632771	71,713867	-143,07959	-143,1033	-0,45486927
45111	0,42633003	71,914063	-143,86035	-143,85069	-0,45633006
45111	0,42633235	72,114258	-144,64111	-144,62816	-0,45834786
45111	0,42633465	72,314453	-145,42188	-145,4182	-0,46041867
45111	0,42633697	72,514648	-146,20264	-146,18587	-0,46268716
45111	0,4263393	72,714844	-146,9834	-146,97986	-0,46459872
45111	0,42634162	72,915039	-147,76416	-147,73715	-0,46695879
45111	0,42634392	73,115234	-148,54492	-148,55823	-0,46886721
45111	0,42634624	73,31543	-149,32568	-149,30107	-0,47103065
45111	0,42634857	73,515625	-150,10645	-150,11786	-0,47353297
45111	0,42635089	73,71582	-150,88721	-150,79852	-0,47530478
45111	0,42635319	73,916016	-151,66797	-151,7028	-0,47736853
45111	0,42635551	74,116211	-152,44873	-152,37703	-0,4794901
45111	0,42635784	74,316406	-153,22949	-153,24252	-0,4816106
45111	0,42636016	74,516602	-154,01025	-153,94246	-0,48349369
45111	0,42636245	74,716797	-154,79102	-154,82944	-0,48628843
45111	0,42636478	74,916992	-155,57178	-155,46484	-0,48804626
45111	0,4263671	75,117188	-156,35254	-156,36038	-0,49063638
45111	0,42636943	75,317383	-157,1333	-157,049	-0,49249947
45111	0,42637172	75,517578	-157,91406	-157,93222	-0,49432856
45111	0,42637405	75,717773	-158,69482	-158,61465	-0,4967106
45111	0,42637637	75,917969	-159,47559	-159,44461	-0,49855539
45111	0,4263787	76,118164	-160,25635	-160,23868	-0,50082517
45111	0,42638099	76,318359	-161,03711	-160,99326	-0,50314581
45111	0,42638332	76,518555	-161,81787	-161,80717	-0,5050317
45111	0,42638564	76,71875	-162,59863	-162,52913	-0,50728208
45111	0,42638794	76,918945	-163,37939	-163,33646	-0,50958884
45111	0,42639026	77,119141	-164,16016	-164,07739	-0,51165736
45111	0,42639259	77,319336	-164,94092	-164,93826	-0,51400954
45111	0,42639491	77,519531	-165,72168	-165,6407	-0,51572049
45111	0,4263972	77,719727	-166,50244	-166,49382	-0,51812571
45111	0,42639953	77,919922	-167,2832	-167,22937	-0,52009362
45111	0,42640185	78,120117	-168,06396	-168,03876	-0,52258271
45111	0,42640418	78,320313	-168,84473	-168,80092	-0,52478176
45111	0,42640647	78,520508	-169,62549	-169,55571	-0,52657026
45111	0,4264088	78,720703	-170,40625	-170,40352	-0,52953941
45111	0,42641112	78,920898	-171,18701	-171,09001	-0,53095508
45111	0,42641345	79,121094	-171,96777	-171,9675	-0,53353536
45111	0,42641574	79,321289	-172,74854	-172,69011	-0,53578675
45111	0,42641807	79,521484	-173,5293	-173,5126	-0,53824311
45111	0,42642039	79,72168	-174,31006	-174,25706	-0,54031509
45111	0,42642272	79,921875	-175,09082	-175,08063	-0,54230684
45111	0,42642501	80,12207	-175,87158	-175,82599	-0,54489326
45111	0,42642733	80,322266	-176,65234	-176,60992	-0,54667175
45111	0,42642966	80,522461	-177,43311	-177,43213	-0,54910839
45111	0,42643198	80,722656	-178,21387	-178,17323	-0,5510639
45111	0,42643428	80,922852	-178,99463	-179,02567	-0,55371571
45111	0,4264366	81,123047	-179,77539	-179,7133	-0,55571038
45111	0,42643893	81,323242	-180,55615	-180,6013	-0,5580442
45111	0,42644125	81,523438	-181,33691	-181,25174	-0,56036425
45111	0,42644355	81,723633	-182,11768	-182,10869	-0,56279212
45111	0,42644587	81,923828	-182,89844	-182,86972	-0,56487542
45111	0,4264482	82,124023	-183,6792	-183,6834	-0,56738186
45111	0,42645052	82,324219	-184,45996	-184,46286	-0,56960058
45111	0,42645282	82,524414	-185,24072	-185,21471	-0,57201463
45111	0,42645514	82,724609	-186,02148	-186,03285	-0,57445425
45111	0,42645746	82,924805	-186,80225	-186,73953	-0,57657242
45111	0,42645979	83,125	-187,58301	-187,60277	-0,57892066
45111	0,42646208	83,325195	-188,36377	-188,34705	-0,58103877
45111	0,42646441	83,525391	-189,14453	-189,14438	-0,58341938
45111	0,42646673	83,725586	-189,92529	-189,86833	-0,58606327
45111	0,42646906	83,925781	-190,70605	-190,72223	-0,58828896
45111	0,42647135	84,125977	-191,48682	-191,4557	-0,59065968
45111	0,42647368	84,326172	-192,26758	-192,30432	-0,59277385
45111	0,426476	84,526367	-193,04834	-193,03389	-0,59542489
45111	0,42647833	84,726563	-193,8291	-193,8196	-0,59760278
45111	0,42648062	84,926758	-194,60986	-194,58917	-0,59987217
45111	0,42648295	85,126953	-195,39063	-195,35423	-0,60222435
45111	0,42648527	85,327148	-196,17139	-196,19595	-0,60448211
45111	0,42648759	85,527344	-196,95215	-196,88719	-0,60705912
45111	0,42648989	85,727539	-197,73291	-197,73727	-0,60969871
45111	0,42649221	85,927734	-198,51367	-198,44243	-0,61175919
45111	0,42649454	86,12793	-199,29443	-199,32977	-0,6147511
45111	0,42649686	86,328125	-200,0752	-200,0369	-0,61668772
45111	0,42649916	86,52832	-200,85596	-200,85968	-0,61939538
45111	0,42650148	86,728516	-201,63672	-201,59157	-0,6214776
45111	0,42650381	86,928711	-202,41748	-202,40633	-0,62442064
45111	0,42650613	87,128906	-203,19824	-203,15459	-0,62654978
45111	0,42650843	87,329102	-203,979	-203,99928	-0,62916905
45111	0,42651075	87,529297	-204,75977	-204,70053	-0,6314345
45111	0,42651308	87,729492	-205,54053	-205,53099	-0,63405538
45111	0,4265154	87,929688	-206,32129	-206,291	-0,63685244
45111	0,4265177	88,129883	-207,10205	-207,08093	-0,63905025
45111	0,42652002	88,330078	-207,88281	-207,87962	-0,64171529
45111	0,42652234	88,530273	-208,66357	-208,57739	-0,64387482
45111	0,42652467	88,730469	-209,44434	-209,45714	-0,64734626
45111	0,42652696	88,930664	-210,2251	-210,16179	-0,64903015
45111	0,42652929	89,130859	-211,00586	-211,02286	-0,65139401
45111	0,42653161	89,331055	-211,78662	-211,72742	-0,65392584
45111	0,42653394	89,53125	-212,56738	-212,55103	-0,65701199
45111	0,42653623	89,731445	-213,34814	-213,26564	-0,6593259
45111	0,42653856	89,931641	-214,12891	-214,09076	-0,66203523
45111	0,42654088	90,131836	-214,90967	-214,86017	-0,66448331
45111	0,42654321	90,332031	-215,69043	-215,65617	-0,66700029
45111	0,4265455	90,532227	-216,47119	-216,43312	-0,66948324
45111	0,42654783	90,732422	-217,25195	-217,21233	-0,67258257
45111	0,42655015	90,932617	-218,03271	-218,01146	-0,67520487
45111	0,42655247	91,132813	-218,81348	-218,74324	-0,67751485
45111	0,42655477	91,333008	-219,59424	-219,58817	-0,68067575
45111	0,42655709	91,533203	-220,375	-220,27742	-0,68301636
45111	0,42655942	91,733398	-221,15576	-221,15839	-0,68584532
45111	0,42656174	91,933594	-221,93652	-221,83751	-0,68829197
45111	0,42656404	92,133789	-222,71729	-222,68036	-0,69121492
45111	0,42656636	92,333984	-223,49805	-223,42139	-0,69348758
45111	0,42656869	92,53418	-224,27881	-224,23732	-0,69672877
45111	0,42657101	92,734375	-225,05957	-224,9854	-0,69957185
45111	0,42657331	92,93457	-225,84033	-225,78773	-0,7021125
45111	0,42657563	93,134766	-226,62109	-226,54492	-0,70508319
45111	0,42657796	93,334961	-227,40186	-227,31027	-0,70763046
45111	0,42658028	93,535156	-228,18262	-228,15054	-0,71031952
45111	0,42658257	93,735352	-228,96338	-228,8878	-0,7133832
45111	0,4265849	93,935547	-229,74414	-229,69861	-0,71582162
45111	0,42658722	94,135742	-230,5249	-230,41298	-0,71909094
45111	0,42658955	94,335938	-231,30566	-231,29326	-0,7218405
45111	0,42659184	94,536133	-232,08643	-232,01247	-0,72473145
45111	0,42659417	94,736328	-232,86719	-232,86496	-0,72782534
45111	0,42659649	94,936523	-233,64795	-233,53413	-0,73073381
45111	0,42659882	95,136719	-234,42871	-234,407	-0,73354161
45111	0,42660111	95,336914	-235,20947	-235,09558	-0,73646975
45111	0,42660344	95,537109	-235,99023	-235,94511	-0,73945045
45111	0,42660576	95,737305	-236,771	-236,71013	-0,74229294
45111	0,42660809	95,9375	-237,55176	-237,49576	-0,7454505
45111	0,42661038	96,137695	-238,33252	-238,29918	-0,74900371
45111	0,4266127	96,337891	-239,11328	-239,02676	-0,75137156
45111	0,42661503	96,538086	-239,89404	-239,84315	-0,75486046
45111	0,42661735	96,738281	-240,6748	-240,55922	-0,75728005
45111	0,42661965	96,938477	-241,45557	-241,43912	-0,76123792
45111	0,42662197	97,138672	-242,23633	-242,127	-0,76395595
45111	0,4266243	97,338867	-243,01709	-242,99152	-0,76726466
45111	0,42662662	97,539063	-243,79785	-243,71194	-0,77017951
45111	0,42662892	97,739258	-244,57861	-244,54218	-0,77379328
45111	0,42663124	97,939453	-245,35938	-245,27289	-0,77744615
45111	0,42663357	98,139648	-246,14014	-246,09047	-0,780635
45111	0,42663589	98,339844	-246,9209	-246,86813	-0,78416055
45111	0,42663819	98,540039	-247,70166	-247,64619	-0,78699678
45111	0,42664051	98,740234	-248,48242	-248,46663	-0,7910803
45111	0,42664284	98,94043	-249,26318	-249,19463	-0,79416263
45111	0,42664516	99,140625	-250,04395	-250,00964	-0,79772907
45111	0,42664745	99,34082	-250,82471	-250,71631	-0,80118012
45111	0,42664978	99,541016	-251,60547	-251,60808	-0,80485153
45111	0,4266521	99,741211	-252,38623	-252,29996	-0,80800056
45111	0,42665443	99,941406	-253,16699	-253,1499	-0,8121255
45111	0,42665672	100,1416	-253,94775	-253,89192	-0,81587595
45111	0,42665905	100,3418	-254,72852	-254,72775	-0,81938899
45111	0,42666137	100,54199	-255,50928	-255,40466	-0,82301044
45111	0,4266637	100,74219	-256,29004	-256,25354	-0,82707751
45111	0,42666599	100,94238	-257,0708	-257,00354	-0,83076692
45111	0,42666832	101,14258	-257,85156	-257,79437	-0,83473116
45111	0,42667064	101,34277	-258,63232	-258,61621	-0,83909023
45111	0,42667297	101,54297	-259,41309	-259,31329	-0,84258646
45111	0,42667526	101,74316	-260,19385	-260,13593	-0,84672743
45111	0,42667758	101,94336	-260,97461	-260,88712	-0,8510685
45111	0,42667991	102,14355	-261,75537	-261,74048	-0,85560924
45111	0,42668223	102,34375	-262,53613	-262,42679	-0,8597002
45111	0,42668453	102,54395	-263,31689	-263,27283	-0,86390322
45111	0,42668685	102,74414	-264,09766	-263,99005	-0,86841112
45111	0,42668918	102,94434	-264,87842	-264,84314	-0,8736527
45111	0,4266915	103,14453	-265,65918	-265,53076	-0,87770617
45111	0,4266938	103,34473	-266,43994	-266,36749	-0,88300306
45111	0,42669612	103,54492	-267,2207	-267,1297	-0,88757098
45111	0,42669845	103,74512	-268,00146	-267,92477	-0,8925333
45111	0,42670074	103,94531	-268,78223	-268,65228	-0,8980037
45111	0,42670307	104,14551	-269,56299	-269,46173	-0,90355247
45111	0,42670539	104,3457	-270,34375	-270,20255	-0,90894943
45111	0,42670771	104,5459	-271,12451	-271,00388	-0,91447794
45111	0,42671001	104,74609	-271,90527	-271,74146	-0,92034906
45111	0,42671233	104,94629	-272,68604	-272,55273	-0,92628402
45111	0,42671466	105,14648	-273,4668	-273,31482	-0,93269849
45111	0,42671698	105,34668	-274,24756	-274,07635	-0,93872517
45111	0,42671928	105,54688	-275,02832	-274,86234	-0,94618529
45111	0,4267216	105,74707	-275,80908	-275,60513	-0,95352519
45111	0,42672393	105,94727	-276,58984	-276,3775	-0,96166164
45111	0,42672625	106,14746	-277,37061	-277,12759	-0,96978533
45111	0,42672855	106,34766	-278,15137	-277,90759	-0,97891557
45111	0,42673087	106,54785	-278,93213	-278,61472	-0,98877692
45111	0,4267332	106,74805	-279,71289	-279,38776	-0,99976778
45111	0,42673552	106,94824	-280,49365	-280,11569	-1,0123463
45111	0,42673782	107,14844	-281,27441	-280,82578	-1,0265794
45111	0,42674014	107,34863	-282,05518	-281,43381	-1,0440056
45111	0,42674246	107,54883	-282,83594	-281,86566	-1,0693429
45111	0,42674479	107,74902	0	-240,98312	-1,0209519
45111	0,42674708	107,94922	0	-139,32016	-0,8167662
45111	0,42674941	108,14941	0	-58,280663	-0,59808671
45111	0,42675173	108,34961	0	-10,139208	-0,38252828
45111	0,42675406	108,5498	0	0,13504177	-0,16431646
45111	0,42675635	108,75	0	0,11594035	0,033363327
45111	0,42675868	108,9502	0	0,15594997	0,25734055
45111	0,426761	109,15039	0	0,13460405	0,47403342
45111	0,42676333	109,35059	0	0,1270771	0,6872406
45111	0,42676562	109,55078	0	0,11910871	0,89875889
