Repository: BAMresearch/LebeDigital

- Code automation is performed in the dodo file.
- In your local machine, run doit command to execute the dodo.py file
  - This will generate the experimental metadata, process the raw data, combine with ontology to generate knowledge graph
  - if you want to upload the output to your datastore then run doit with the variable runson set to something else than 'actions' ex. doit runson=notactions. 'Actions' is there for the GitHub actions run which can not connect to the datastore.

File: usecases/MinimumWorkingExample/Data/Druckfestigkeit_BAM/20240227_7188_M04/Druckfestigkeiten_28Tage/20240227_7188_M04_28d_W4/specimen.dat
MTS793|MPT|DEU|1|2|,|.|:|49|1|1|A

Bediener Information			Würfeldruckfestigkeit (150mm)			Zeit:	14,603516	s	26.03.2024 09:25:28
Datum	26.03.2024
Prüfer: 	Azubi
Probe	20240227_7188_M04_28d_W4
Protokoll Seite	-
Breite [mm]:	150
Höhe [mm]:	150
Länge Einfüllseite [mm]:	149,1
Masse [g]:	7791
Bediener Information Ende

Datenerfassung						Zeit:	147,79297	s	26.03.2024 09:27:41
Ch 1 Weg	Ch 1 Prüfkraft
mm	kN
4,9023576	1,9780188
-1,1115135	-1213,1738

Datenerfassung						Zeit:	147,79883	s	26.03.2024 09:27:41
Datum	Tageszeit	Laufzeit	Ch 1 Weg	Ch 1 Prüfkraft
d	d	s	mm	kN
45377	0,37442538	38,353516	-0,0022199538	-17,247459
45377	0,37442771	38,553711	-0,0035179106	-19,380859
45377	0,37443003	38,753906	-0,0053141634	-21,444818
45377	0,37443233	38,954102	-0,0077608866	-23,34576
45377	0,37443465	39,154297	-0,010312043	-25,552324
45377	0,37443697	39,354492	-0,011935235	-27,895979
45377	0,3744393	39,554688	-0,013740439	-29,622576
45377	0,37444159	39,754883	-0,015617255	-31,943729
45377	0,37444392	39,955078	-0,018481711	-34,070572
45377	0,37444624	40,155273	-0,019278388	-35,933815
45377	0,37444857	40,355469	-0,022047363	-38,266144
45377	0,37445086	40,555664	-0,023737691	-40,513535
45377	0,37445319	40,755859	-0,024987906	-42,561703
45377	0,37445551	40,956055	-0,027512209	-44,970474
45377	0,37445784	41,15625	-0,02894742	-47,123394
45377	0,37446013	41,356445	-0,030661618	-48,906616
45377	0,37446246	41,556641	-0,032490693	-51,579586
45377	0,37446478	41,756836	-0,034431662	-53,313782
45377	0,3744671	41,957031	-0,036794838	-55,270454
45377	0,3744694	42,157227	-0,038265854	-57,921967
45377	0,37447172	42,357422	-0,040185936	-59,688648
45377	0,37447405	42,557617	-0,04319809	-62,270424
45377	0,37447637	42,757813	-0,044478144	-64,398605
45377	0,37447867	42,958008	-0,04545385	-66,429039
45377	0,37448099	43,158203	-0,048166133	-68,657059
45377	0,37448332	43,358398	-0,050909746	-71,047211
45377	0,37448564	43,558594	-0,050677009	-73,088219
45377	0,37448794	43,758789	-0,054229233	-75,380165
45377	0,37449026	43,958984	-0,055947907	-77,809357
45377	0,37449259	44,15918	-0,057139937	-79,770943
45377	0,37449491	44,359375	-0,05851398	-82,617218
45377	0,37449721	44,55957	-0,062061731	-84,518898
45377	0,37449953	44,759766	-0,06267789	-87,010521
45377	0,37450185	44,959961	-0,064122051	-89,355667
45377	0,37450418	45,160156	-0,066042133	-91,169586
45377	0,37450647	45,360352	-0,068435147	-93,661362
45377	0,3745088	45,560547	-0,069792777	-96,413155
45377	0,37451112	45,760742	-0,071301095	-98,141098
45377	0,37451345	45,960938	-0,073588185	-100,71288
45377	0,37451574	46,161133	-0,07540831	-103,21494
45377	0,37451807	46,361328	-0,075366534	-104,95018
45377	0,37452039	46,561523	-0,07824143	-107,85978
45377	0,37452272	46,761719	-0,080840334	-110,12119
45377	0,37452501	46,961914	-0,081680275	-111,65764
45377	0,37452734	47,162109	-0,083531722	-114,37337
45377	0,37452966	47,362305	-0,083819665	-116,49843
45377	0,37453198	47,5625	-0,087307736	-118,51859
45377	0,37453428	47,762695	-0,088417716	-121,45292
45377	0,3745366	47,962891	-0,08928749	-122,87836
45377	0,37453893	48,163086	-0,091679014	-125,34257
45377	0,37454125	48,363281	-0,091668576	-127,8327
45377	0,37454355	48,563477	-0,09373337	-129,53769
45377	0,37454587	48,763672	-0,096406862	-132,07268
45377	0,3745482	48,963867	-0,096280046	-134,80569
45377	0,37455052	49,164063	-0,098153882	-136,7041
45377	0,37455282	49,364258	-0,10164941	-139,44026
45377	0,37455514	49,564453	-0,10129733	-141,71776
45377	0,37455747	49,764648	-0,10331737	-143,63806
45377	0,37455979	49,964844	-0,10525236	-146,26201
45377	0,37456208	50,165039	-0,10572828	-148,33714
45377	0,37456441	50,365234	-0,10753497	-150,47293
45377	0,37456673	50,56543	-0,10877325	-153,13249
45377	0,37456906	50,765625	-0,11008464	-154,76149
45377	0,37457135	50,96582	-0,11170634	-157,3589
45377	0,37457368	51,166016	-0,11295357	-159,49573
45377	0,374576	51,366211	-0,11377263	-161,25496
45377	0,37457833	51,566406	-0,11553606	-163,87802
45377	0,37458062	51,766602	-0,11675345	-165,80801
45377	0,37458295	51,966797	-0,11941949	-167,93202
45377	0,37458527	52,166992	-0,12066672	-170,48936
45377	0,3745876	52,367188	-0,12147682	-172,42621
45377	0,37458989	52,567383	-0,12313283	-174,25444
45377	0,37459221	52,767578	-0,12516332	-176,94246
45377	0,37459454	52,967773	-0,12466502	-178,68231
45377	0,37459686	53,167969	-0,12703417	-181,46034
45377	0,37459916	53,368164	-0,12815459	-183,64575
45377	0,37460148	53,568359	-0,12880953	-185,38338
45377	0,37460381	53,768555	-0,13064159	-188,6044
45377	0,37460613	53,96875	-0,13208427	-190,44202
45377	0,37460843	54,168945	-0,13293166	-192,92441
45377	0,37461075	54,369141	-0,13470703	-195,63432
45377	0,37461308	54,569336	-0,1355231	-197,5463
45377	0,3746154	54,769531	-0,13759089	-200,32686
45377	0,3746177	54,969727	-0,13751778	-202,58185
45377	0,37462002	55,169922	-0,13887094	-204,55208
45377	0,37462234	55,370117	-0,14199498	-207,48209
45377	0,37462467	55,570313	-0,1420293	-209,53101
45377	0,37462696	55,770508	-0,14253953	-211,80209
45377	0,37462929	55,970703	-0,14469384	-214,27344
45377	0,37463161	56,170898	-0,14536072	-216,25322
45377	0,37463394	56,371094	-0,14762245	-218,80042
45377	0,37463623	56,571289	-0,14882194	-221,15956
45377	0,37463856	56,771484	-0,1494008	-222,9498
45377	0,37464088	56,97168	-0,15016167	-225,8132
45377	0,37464321	57,171875	-0,15167296	-227,98161
45377	0,3746455	57,37207	-0,15393917	-230,19801
45377	0,37464783	57,572266	-0,1548731	-232,71809
45377	0,37465015	57,772461	-0,1552968	-235,02435
45377	0,37465248	57,972656	-0,15759285	-236,89966
45377	0,37465477	58,172852	-0,15765849	-239,66621
45377	0,37465709	58,373047	-0,15909967	-241,28552
45377	0,37465942	58,573242	-0,16019621	-243,93704
45377	0,37466174	58,773438	-0,16135691	-246,1503
45377	0,37466404	58,973633	-0,16157921	-248,31441
45377	0,37466636	59,173828	-0,16490169	-250,85028
45377	0,37466869	59,374023	-0,16490914	-252,88892
45377	0,37467101	59,574219	-0,16642193	-255,24388
45377	0,37467331	59,774414	-0,16857475	-257,65817
45377	0,37467563	59,974609	-0,16777956	-259,52081
45377	0,37467796	60,174805	-0,16991299	-262,22614
45377	0,37468028	60,375	-0,17109309	-264,32614
45377	0,37468258	60,575195	-0,17130792	-265,88437
45377	0,3746849	60,775391	-0,17360993	-268,93881
45377	0,37468722	60,975586	-0,17342791	-271,18411
45377	0,37468955	61,175781	-0,17604025	-273,35028
45377	0,37469184	61,375977	-0,17681901	-275,69708
45377	0,37469417	61,576172	-0,17731731	-277,4028
45377	0,37469649	61,776367	-0,18045777	-280,04016
45377	0,37469879	61,976563	-0,18079792	-282,28354
45377	0,37470111	62,176758	-0,18190491	-284,28104
45377	0,37470344	62,376953	-0,18275978	-287,00452
45377	0,37470576	62,577148	-0,18413083	-288,73322
45377	0,37470806	62,777344	-0,18584803	-291,13214
45377	0,37471038	62,977539	-0,18652833	-293,31815
45377	0,37471271	63,177734	-0,18775021	-295,17767
45377	0,37471503	63,37793	-0,1884678	-297,98325
45377	0,37471732	63,578125	-0,18926299	-299,92844
45377	0,37471965	63,77832	-0,19039983	-301,99451
45377	0,37472197	63,978516	-0,19316283	-304,7807
45377	0,3747243	64,178711	-0,1933523	-306,59924
45377	0,37472659	64,378906	-0,19445033	-309,10489
45377	0,37472892	64,579102	-0,19577962	-311,18835
45377	0,37473124	64,779297	-0,19572294	-313,17245
45377	0,37473357	64,979492	-0,19741625	-315,90741
45377	0,37473586	65,179688	-0,19898573	-317,75128
45377	0,37473819	65,379883	-0,20065816	-320,10059
45377	0,37474051	65,580078	-0,20182781	-322,54959
45377	0,37474284	65,780273	-0,20191583	-324,54471
45377	0,37474513	65,980469	-0,20362405	-327,08282
45377	0,37474746	66,180664	-0,20494589	-329,54288
45377	0,37474978	66,380859	-0,20537257	-331,13535
45377	0,3747521	66,581055	-0,20730907	-333,54129
45377	0,3747544	66,78125	-0,20760447	-335,51123
45377	0,37475672	66,981445	-0,20975131	-337,68323
45377	0,37475905	67,181641	-0,20932463	-340,15234
45377	0,37476137	67,381836	-0,21115519	-341,94107
45377	0,37476367	67,582031	-0,21216372	-344,41422
45377	0,37476599	67,782227	-0,2146194	-346,61035
45377	0,37476832	67,982422	-0,21429566	-348,61276
45377	0,37477064	68,182617	-0,21593226	-351,38574
45377	0,37477294	68,382813	-0,2165156	-353,43716
45377	0,37477526	68,583008	-0,21721978	-355,55566
45377	0,37477759	68,783203	-0,21992759	-358,20047
45377	0,37477991	68,983398	-0,22079886	-360,14047
45377	0,3747822	69,183594	-0,22136429	-362,54269
45377	0,37478453	69,383789	-0,22235641	-365,11417
45377	0,37478685	69,583984	-0,22362006	-366,90665
45377	0,37478918	69,78418	-0,22480612	-369,41867
45377	0,37479147	69,984375	-0,22695297	-371,58664
45377	0,3747938	70,18457	-0,22676499	-373,79276
45377	0,37479612	70,384766	-0,22846577	-376,79861
45377	0,37479845	70,584961	-0,22927587	-379,00116
45377	0,37480074	70,785156	-0,23027992	-380,95276
45377	0,37480307	70,985352	-0,23160473	-383,21075
45377	0,37480539	71,185547	-0,23254314	-385,03137
45377	0,37480772	71,385742	-0,2350376	-387,95288
45377	0,37481001	71,585938	-0,23436177	-389,56161
45377	0,37481233	71,786133	-0,23619233	-392,08051
45377	0,37481466	71,986328	-0,23728292	-394,17291
45377	0,37481698	72,186523	-0,23858833	-395,9733
45377	0,37481928	72,386719	-0,23982662	-398,4512
45377	0,3748216	72,586914	-0,24042934	-400,57147
45377	0,37482393	72,787109	-0,24208088	-402,50357
45377	0,37482625	72,987305	-0,24359815	-404,90683
45377	0,37482855	73,1875	-0,24335198	-406,63135
45377	0,37483087	73,387695	-0,24427249	-409,18271
45377	0,3748332	73,587891	-0,24702206	-411,13208
45377	0,37483552	73,788086	-0,24668489	-413,00443
45377	0,37483782	73,988281	-0,24992234	-415,78827
45377	0,37484014	74,188477	-0,2506116	-417,54614
45377	0,37484246	74,388672	-0,2500014	-419,71664
45377	0,37484479	74,588867	-0,2524884	-422,27429
45377	0,37484708	74,789063	-0,25243321	-423,93219
45377	0,37484941	74,989258	-0,25492916	-426,71811
45377	0,37485173	75,189453	-0,25536779	-428,58865
45377	0,37485406	75,389648	-0,2575191	-430,71518
45377	0,37485635	75,589844	-0,25835904	-433,14081
45377	0,37485868	75,790039	-0,25852913	-434,84192
45377	0,374861	75,990234	-0,25999865	-437,16486
45377	0,37486333	76,19043	-0,26089528	-439,70193
45377	0,37486562	76,390625	-0,26160395	-441,1925
45377	0,37486795	76,59082	-0,26323012	-443,91718
45377	0,37487027	76,791016	-0,26341361	-445,93823
45377	0,3748726	76,991211	-0,26419985	-448,30975
45377	0,37487489	77,191406	-0,26656303	-450,72104
45377	0,37487721	77,391602	-0,26687336	-452,37656
45377	0,37487954	77,591797	-0,2685234	-454,98068
45377	0,37488186	77,791992	-0,27054194	-457,19635
45377	0,37488416	77,992188	-0,26995564	-459,00937
45377	0,37488648	78,192383	-0,27185482	-461,89871
45377	0,37488881	78,392578	-0,27301702	-463,73215
45377	0,37489113	78,592773	-0,27303791	-465,70581
45377	0,37489343	78,792969	-0,27509522	-468,71002
45377	0,37489575	78,993164	-0,27674231	-470,14575
45377	0,37489808	79,193359	-0,27829686	-472,96402
45377	0,3749004	79,393555	-0,27875039	-475,11948
45377	0,3749027	79,59375	-0,27853107	-476,84293
45377	0,37490502	79,793945	-0,28056455	-479,5694
45377	0,37490734	79,994141	-0,28167453	-481,69638
45377	0,37490967	80,194336	-0,28258759	-484,10754
45377	0,37491196	80,394531	-0,28453451	-486,54553
45377	0,37491429	80,594727	-0,28408694	-488,03223
45377	0,37491661	80,794922	-0,28682458	-490,84988
45377	0,37491894	80,995117	-0,28839257	-492,89996
45377	0,37492123	81,195313	-0,28828666	-494,86426
45377	0,37492356	81,395508	-0,29034248	-497,58191
45377	0,37492588	81,595703	-0,29007992	-499,27826
45377	0,37492821	81,795898	-0,2918911	-501,92264
45377	0,3749305	81,996094	-0,29422295	-504,39413
45377	0,37493283	82,196289	-0,29422146	-506,10361
45377	0,37493515	82,396484	-0,29542392	-509,03198
45377	0,37493747	82,59668	-0,29663685	-510,80521
45377	0,37493977	82,796875	-0,2971217	-513,0863
45377	0,37494209	82,99707	-0,29940581	-515,63525
45377	0,37494442	83,197266	-0,29942074	-517,46362
45377	0,37494674	83,397461	-0,30164367	-520,14734
45377	0,37494904	83,597656	-0,30317289	-522,12982
45377	0,37495136	83,797852	-0,30371889	-524,05859
45377	0,37495369	83,998047	-0,30448574	-526,91455
45377	0,37495601	84,198242	-0,30628499	-528,56769
45377	0,37495831	84,398438	-0,30798575	-531,24243
45377	0,37496063	84,598633	-0,30809316	-533,47675
45377	0,37496296	84,798828	-0,30959404	-535,50391
45377	0,37496528	84,999023	-0,31056675	-538,23914
45377	0,37496758	85,199219	-0,31209445	-539,75012
45377	0,3749699	85,399414	-0,31238836	-542,65375
45377	0,37497222	85,599609	-0,31364754	-544,62073
45377	0,37497455	85,799805	-0,31539306	-546,65564
45377	0,37497684	86	-0,31649557	-549,18433
45377	0,37497917	86,200195	-0,31689391	-551,30151
45377	0,37498149	86,400391	-0,31924069	-553,59302
45377	0,37498382	86,600586	-0,32006869	-556,021
45377	0,37498611	86,800781	-0,32084745	-557,9826
45377	0,37498844	87,000977	-0,32226178	-560,75061
45377	0,37499076	87,201172	-0,32292271	-562,52057
45377	0,37499309	87,401367	-0,32409534	-565,19592
45377	0,37499538	87,601563	-0,3256126	-567,41144
45377	0,37499771	87,801758	-0,32615417	-569,30988
45377	0,37500003	88,001953	-0,32764161	-572,06897
45377	0,37500235	88,202148	-0,32916483	-573,90002
45377	0,37500465	88,402344	-0,33055231	-576,31134
45377	0,37500697	88,602539	-0,33100137	-578,81055
45377	0,3750093	88,802734	-0,33308256	-580,25568
45377	0,37501159	89,00293	-0,33409706	-582,93011
45377	0,37501392	89,203125	-0,33438203	-585,39655
45377	0,37501624	89,40332	-0,33597538	-587,22046
45377	0,37501857	89,603516	-0,33862349	-589,63593
45377	0,37502086	89,803711	-0,33842507	-591,80048
45377	0,37502319	90,003906	-0,33936349	-593,87384
45377	0,37502551	90,204102	-0,341297	-596,89874
45377	0,37502784	90,404297	-0,34267849	-598,46191
45377	0,37503013	90,604492	-0,3425144	-601,25256
45377	0,37503245	90,804688	-0,34485668	-603,37091
45377	0,37503478	91,004883	-0,34600097	-605,3927
45377	0,3750371	91,205078	-0,34687969	-608,32288
45377	0,3750394	91,405273	-0,34732875	-610,23828
45377	0,37504172	91,605469	-0,34903699	-612,19183
45377	0,37504405	91,805664	-0,35007983	-615,03821
45377	0,37504637	92,005859	-0,35104808	-616,60315
45377	0,37504867	92,206055	-0,35313079	-619,20758
45377	0,37505099	92,40625	-0,35359925	-621,89813
45377	0,37505332	92,606445	-0,35506877	-623,58765
45377	0,37505564	92,806641	-0,35588336	-626,35803
45377	0,37505794	93,006836	-0,3574931	-628,21411
45377	0,37506026	93,207031	-0,35773778	-630,58673
45377	0,37506258	93,407227	-0,3594684	-632,93097
45377	0,37506491	93,607422	-0,36015764	-634,64697
45377	0,3750672	93,807617	-0,36254919	-637,32947
45377	0,37506953	94,007813	-0,36352339	-639,23621
45377	0,37507185	94,208008	-0,36417833	-641,6347
45377	0,37507418	94,408203	-0,36561653	-643,90594
45377	0,37507647	94,608398	-0,36657733	-645,78711
45377	0,3750788	94,808594	-0,36872268	-648,50623
45377	0,37508112	95,008789	-0,36957008	-650,80487
45377	0,37508345	95,208984	-0,37091577	-652,80225
45377	0,37508574	95,40918	-0,3718721	-655,46747
45377	0,37508807	95,609375	-0,37291342	-656,87622
45377	0,37509039	95,80957	-0,37470073	-659,69849
45377	0,37509272	96,009766	-0,37523186	-661,95483
45377	0,37509501	96,209961	-0,37679985	-663,74359
45377	0,37509733	96,410156	-0,37773079	-666,60492
45377	0,37509966	96,610352	-0,37924954	-668,22284
45377	0,37510198	96,810547	-0,38138446	-670,54895
45377	0,37510428	97,010742	-0,38159034	-673,18079
45377	0,3751066	97,210938	-0,38221845	-674,91736
45377	0,37510893	97,411133	-0,38489193	-677,41119
45377	0,37511125	97,611328	-0,38506797	-679,62878
45377	0,37511355	97,811523	-0,3862406	-681,86401
45377	0,37511587	98,011719	-0,38761914	-684,26514
45377	0,3751182	98,211914	-0,38728046	-686,15491
45377	0,37512052	98,412109	-0,39035678	-688,95721
45377	0,37512282	98,612305	-0,39176962	-690,91254
45377	0,37512514	98,8125	-0,39350769	-692,69025
45377	0,37512746	99,012695	-0,39448637	-695,59985
45377	0,37512979	99,212891	-0,39507568	-697,04797
45377	0,37513208	99,413086	-0,39757162	-699,76801
45377	0,37513441	99,613281	-0,39797592	-702,16351
45377	0,37513673	99,813477	-0,39907697	-703,80981
45377	0,37513906	100,01367	-0,40026003	-706,68158
45377	0,37514135	100,21387	-0,40162066	-708,72809
45377	0,37514368	100,41406	-0,40402859	-710,836
45377	0,375146	100,61426	-0,40464774	-713,30066
45377	0,37514833	100,81445	-0,40647382	-714,94696
45377	0,37515062	101,01465	-0,40741521	-717,99451
45377	0,37515295	101,21484	-0,4088355	-719,87683
45377	0,37515527	101,41504	-0,41044527	-721,77289
45377	0,37515759	101,61523	-0,41215053	-724,75903
45377	0,37515989	101,81543	-0,41187751	-726,18304
45377	0,37516221	102,01563	-0,41437346	-728,93494
45377	0,37516454	102,21582	-0,41480312	-731,25299
45377	0,37516686	102,41602	-0,41665906	-732,78662
45377	0,37516916	102,61621	-0,41686493	-735,74988
45377	0,37517148	102,81641	-0,41819423	-737,48315
45377	0,37517381	103,0166	-0,42089009	-739,92755
45377	0,37517613	103,2168	-0,42241782	-742,46759
45377	0,37517843	103,41699	-0,42235813	-743,86053
45377	0,37518075	103,61719	-0,42500478	-746,90967
45377	0,37518308	103,81738	-0,4258835	-748,7243
45377	0,3751854	104,01758	-0,42736048	-750,9762
45377	0,3751877	104,21777	-0,42869574	-753,487
45377	0,37519002	104,41797	-0,42983556	-755,44055
45377	0,37519234	104,61816	-0,43107235	-758,03009
45377	0,37519467	104,81836	-0,43223155	-760,33978
45377	0,37519696	105,01855	-0,43353847	-762,20447
45377	0,37519929	105,21875	-0,43604186	-765,06909
45377	0,37520161	105,41895	-0,43640143	-766,82263
45377	0,37520394	105,61914	-0,43875268	-769,24353
45377	0,37520623	105,81934	-0,43873477	-771,43188
45377	0,37520856	106,01953	-0,44160965	-773,38959
45377	0,37521088	106,21973	-0,44101739	-776,22766
45377	0,37521321	106,41992	-0,44385052	-777,94849
45377	0,3752155	106,62012	-0,44519323	-780,63513
45377	0,37521783	106,82031	-0,44660455	-782,82025
45377	0,37522015	107,02051	-0,44827399	-784,68616
45377	0,37522247	107,2207	-0,45211715	-793,69989
45377	0,37522477	107,4209	-0,45439231	-794,93164
45377	0,37522709	107,62109	-0,45201123	-790,79388
45377	0,37522942	107,82129	-0,45437142	-793,35956
45377	0,37523174	108,02148	-0,45739698	-798,5022
45377	0,37523404	108,22168	-0,45591256	-796,89233
45377	0,37523636	108,42188	-0,4591828	-800,13538
45377	0,37523869	108,62207	-0,46241724	-806,20465
45377	0,37524101	108,82227	-0,46037781	-803,4613
45377	0,37524331	109,02246	-0,46512207	-811,13275
45377	0,37524563	109,22266	-0,46343026	-808,86298
45377	0,37524796	109,42285	-0,46766278	-814,51978
45377	0,37525028	109,62305	-0,46966791	-818,25995
45377	0,37525257	109,82324	-0,46751806	-814,51263
45377	0,3752549	110,02344	-0,47241598	-823,44678
45377	0,37525722	110,22363	-0,47293666	-823,47034
45377	0,37525955	110,42383	-0,47472098	-823,35022
45377	0,37526184	110,62402	-0,47677237	-828,86334
45377	0,37526417	110,82422	-0,47458673	-825,28497
45377	0,37526649	111,02441	-0,47805688	-834,60773
45377	0,37526882	111,22461	-0,47806883	-830,03992
45377	0,37527111	111,4248	-0,48214769	-834,09753
45377	0,37527344	111,625	-0,484117	-838,95294
45377	0,37527576	111,8252	-0,48503453	-842,43231
45377	0,37527809	112,02539	-0,48748723	-844,26459
45377	0,37528038	112,22559	-0,48665175	-840,92883
45377	0,3752827	112,42578	-0,48783484	-844,77808
45377	0,37528503	112,62598	-0,48823765	-844,57214
45377	0,37528735	112,82617	-0,49076942	-849,05176
45377	0,37528965	113,02637	-0,49313706	-850,41339
45377	0,37529197	113,22656	-0,49645802	-857,4566
45377	0,3752943	113,42676	-0,49793503	-859,81097
45377	0,37529662	113,62695	-0,49545398	-854,47546
45377	0,37529892	113,82715	-0,50046825	-865,49756
45377	0,37530124	114,02734	-0,49995506	-859,55261
45377	0,37530357	114,22754	-0,50522149	-868,84283
45377	0,37530589	114,42773	-0,50404882	-867,31726
45377	0,37530819	114,62793	-0,50316268	-865,38934
45377	0,37531051	114,82813	-0,50894529	-876,28632
45377	0,37531283	115,02832	-0,50679398	-870,48944
45377	0,37531516	115,22852	-0,51200664	-878,32178
45377	0,37531745	115,42871	-0,51337177	-882,34332
45377	0,37531978	115,62891	-0,51217377	-876,88147
45377	0,3753221	115,8291	-0,51726562	-887,49524
45377	0,3753244	116,0293	-0,51630038	-883,60815
45377	0,37532672	116,22949	-0,52025241	-890,14764
45377	0,37532905	116,42969	-0,52159512	-894,31219
45377	0,37533137	116,62988	-0,52014351	-887,72888
45377	0,37533367	116,83008	-0,52459985	-898,48572
45377	0,37533599	117,03027	-0,52701819	-899,1521
45377	0,37533832	117,23047	-0,52787304	-898,31018
45377	0,37534064	117,43066	-0,52960962	-905,18054
45377	0,37534294	117,63086	-0,52842057	-899,73895
45377	0,37534526	117,83105	-0,53396899	-908,74457
45377	0,37534758	118,03125	-0,53521919	-911,37079
45377	0,37534991	118,23145	-0,53415996	-905,43683
45377	0,3753522	118,43164	-0,53905189	-916,05627
45377	0,37535453	118,63184	-0,54111373	-917,00848
45377	0,37535685	118,83203	-0,54234606	-917,99524
45377	0,37535918	119,03223	-0,54369771	-922,24268
45377	0,37536147	119,23242	-0,54394835	-918,42053
45377	0,3753638	119,43262	-0,54793918	-926,46387
45377	0,37536612	119,63281	-0,54829872	-928,45734
45377	0,37536845	119,83301	-0,55009049	-930,25024
45377	0,37537074	120,0332	-0,55292362	-932,53308
45377	0,37537307	120,2334	-0,55440509	-934,28784
45377	0,37537539	120,43359	-0,55635947	-936,52753
45377	0,37537771	120,63379	-0,55746198	-938,41162
45377	0,37538001	120,83398	-0,5598371	-940,84113
45377	0,37538233	121,03418	-0,56221074	-942,57318
45377	0,37538466	121,23438	-0,5634371	-944,8623
45377	0,37538698	121,43457	-0,56530941	-946,97534
45377	0,37538928	121,63477	-0,56762338	-949,44562
45377	0,3753916	121,83496	-0,56933904	-951,62207
45377	0,37539393	122,03516	-0,57077873	-953,80304
45377	0,37539625	122,23535	-0,57395351	-955,78668
45377	0,37539855	122,43555	-0,57420266	-958,02661
45377	0,37540087	122,63574	-0,57677621	-959,96973
45377	0,3754032	122,83594	-0,57843518	-962,435
45377	0,37540552	123,03613	-0,58053577	-964,54883
45377	0,37540781	123,23633	-0,58243352	-966,79504
45377	0,37541014	123,43652	-0,58416259	-969,13574
45377	0,37541246	123,63672	-0,58649743	-971,13812
45377	0,37541479	123,83691	-0,58847272	-973,75183
45377	0,37541708	124,03711	-0,58990794	-975,48688
45377	0,37541941	124,2373	-0,59258741	-978,04456
45377	0,37542173	124,4375	-0,59479839	-980,0249
45377	0,37542406	124,6377	-0,59703475	-982,35187
45377	0,37542635	124,83789	-0,59796721	-984,44843
45377	0,37542868	125,03809	-0,60002303	-986,92291
45377	0,375431	125,23828	-0,6030367	-988,97272
45377	0,37543333	125,43848	-0,60500902	-991,31464
45377	0,37543562	125,63867	-0,60648447	-993,45056
45377	0,37543795	125,83887	-0,60811663	-995,98822
45377	0,37544027	126,03906	-0,61093783	-998,22607
45377	0,37544259	126,23926	-0,61322343	-1000,6177
45377	0,37544489	126,43945	-0,61534941	-1002,5507
45377	0,37544721	126,63965	-0,61710536	-1005,0338
45377	0,37544954	126,83984	-0,61824518	-1006,9766
45377	0,37545186	127,04004	-0,6222226	-1009,6633
45377	0,37545416	127,24023	-0,62440079	-1011,7015
45377	0,37545648	127,44043	-0,62692207	-1014,1441
45377	0,37545881	127,64063	-0,62860346	-1016,3399
45377	0,37546113	127,84082	-0,63069659	-1018,761
45377	0,37546343	128,04102	-0,63310307	-1020,8702
45377	0,37546575	128,24121	-0,63466358	-1023,1223
45377	0,37546808	128,44141	-0,63809049	-1025,236
45377	0,3754704	128,6416	-0,63943768	-1027,5536
45377	0,37547269	128,8418	-0,64162481	-1029,7057
45377	0,37547502	129,04199	-0,64550674	-1031,5599
45377	0,37547734	129,24219	-0,64744771	-1033,9399
45377	0,37547967	129,44238	-0,64905	-1036,3855
45377	0,37548196	129,64258	-0,65222925	-1038,4175
45377	0,37548429	129,84277	-0,65422243	-1040,8395
45377	0,37548661	130,04297	-0,65645432	-1042,8661
45377	0,37548894	130,24316	-0,65915471	-1044,9808
45377	0,37549123	130,44336	-0,66145074	-1047,1115
45377	0,37549356	130,64355	-0,66410333	-1049,3734
45377	0,37549588	130,84375	-0,66641432	-1051,6715
45377	0,37549821	131,04395	-0,66844624	-1053,8831
45377	0,3755005	131,24414	-0,67184633	-1055,994
45377	0,37550282	131,44434	-0,67494798	-1058,2566
45377	0,37550515	131,64453	-0,67688596	-1060,4059
45377	0,37550747	131,84473	-0,68012935	-1062,8619
45377	0,37550977	132,04492	-0,68290132	-1065,0112
45377	0,37551209	132,24512	-0,68523914	-1067,3591
45377	0,37551442	132,44531	-0,6873666	-1069,234
45377	0,37551674	132,64551	-0,69043547	-1071,5208
45377	0,37551904	132,8457	-0,6937266	-1074,0054
45377	0,37552136	133,0459	-0,6970759	-1076,0763
45377	0,37552369	133,24609	-0,69888407	-1078,5153
45377	0,37552601	133,44629	-0,70224833	-1080,4429
45377	0,37552831	133,64648	-0,70514262	-1082,9297
45377	0,37553063	133,84668	-0,70746851	-1085,1187
45377	0,37553295	134,04688	-0,70977801	-1087,4092
45377	0,37553528	134,24707	-0,71301693	-1089,3604
45377	0,37553757	134,44727	-0,71631849	-1091,786
45377	0,3755399	134,64746	-0,7198692	-1093,9568
45377	0,37554222	134,84766	-0,72275007	-1096,4724
45377	0,37554455	135,04785	-0,72603679	-1098,4358
45377	0,37554684	135,24805	-0,72934878	-1100,9961
45377	0,37554917	135,44824	-0,73278314	-1102,7783
45377	0,37555149	135,64844	-0,7350747	-1105,1532
45377	0,37555382	135,84863	-0,74042916	-1107,2778
45377	0,37555611	136,04883	-0,74353528	-1109,6907
45377	0,37555844	136,24902	-0,74592984	-1111,7592
45377	0,37556076	136,44922	-0,74985498	-1114,1104
45377	0,37556309	136,64941	-0,75245541	-1116,1639
45377	0,37556538	136,84961	-0,75675356	-1118,9094
45377	0,3755677	137,0498	-0,76058179	-1121,0081
45377	0,37557003	137,25	-0,76388192	-1123,2334
45377	0,37557235	137,4502	-0,76695818	-1125,3022
45377	0,37557465	137,65039	-0,77071482	-1128,0273
45377	0,37557697	137,85059	-0,77408653	-1130,1484
45377	0,3755793	138,05078	-0,77818924	-1132,276
45377	0,37558162	138,25098	-0,78269929	-1134,6161
45377	0,37558392	138,45117	-0,78600532	-1136,9332
45377	0,37558624	138,65137	-0,78999472	-1139,0316
45377	0,37558857	138,85156	-0,79457635	-1141,1985
45377	0,37559089	139,05176	-0,79719913	-1143,8038
45377	0,37559319	139,25195	-0,80269974	-1145,7905
45377	0,37559551	139,45215	-0,80622661	-1148,3035
45377	0,37559783	139,65234	-0,81104398	-1150,3729
45377	0,37560016	139,85254	-0,81474835	-1152,8038
45377	0,37560245	140,05273	-0,82024008	-1154,955
45377	0,37560478	140,25293	-0,82464719	-1157,3707
45377	0,3756071	140,45313	-0,82889014	-1159,3481
45377	0,37560943	140,65332	-0,83409989	-1162,1094
45377	0,37561172	140,85352	-0,83894855	-1164,0033
45377	0,37561405	141,05371	-0,84462374	-1166,642
45377	0,37561637	141,25391	-0,84919941	-1168,7314
45377	0,3756187	141,4541	-0,85496861	-1171,2039
45377	0,37562099	141,6543	-0,86175978	-1173,476
45377	0,37562332	141,85449	-0,86608332	-1175,4193
45377	0,37562564	142,05469	-0,8711006	-1178,016
45377	0,37562796	142,25488	-0,87865412	-1179,9988
45377	0,37563026	142,45508	-0,88502902	-1182,1693
45377	0,37563258	142,65527	-0,89138156	-1184,7805
45377	0,37563491	142,85547	-0,89795041	-1186,9567
45377	0,3756372	143,05566	-0,90407318	-1189,4828
45377	0,37563953	143,25586	-0,91270381	-1191,7913
45377	0,37564185	143,45605	-0,920138	-1194,553
45377	0,37564418	143,65625	-0,92810178	-1196,5391
45377	0,37564647	143,85645	-0,93672347	-1198,7766
45377	0,3756488	144,05664	-0,94572115	-1200,7557
45377	0,37565112	144,25684	-0,95481431	-1202,9025
45377	0,37565345	144,45703	-0,96526957	-1205,3615
45377	0,37565574	144,65723	-0,97784781	-1207,1681
45377	0,37565807	144,85742	-0,99075133	-1209,3138
45377	0,37566039	145,05762	-1,0061537	-1210,6332
45377	0,37566271	145,25781	-1,0233972	-1212,6404
45377	0,37566501	145,45801	-1,046186	-1212,8147
45377	0,37566733	145,6582	-1,0782828	-1212,011
45377	0,37566966	145,8584	-0,98839861	-861,67572
45377	0,37567198	146,05859	-0,39256033	-4,5530109
45377	0,37567428	146,25879	0,22105099	-0,24761868
45377	0,3756766	146,45898	0,83219022	-0,36802006
45377	0,37567893	146,65918	1,4449899	-0,31705809
45377	0,37568125	146,85938	2,05793	-0,028571606
45377	0,37568355	147,05957	2,6692274	-0,21081281
45377	0,37568587	147,25977	3,2825611	0,03297019
45377	0,3756882	147,45996	3,8946238	0,0051050186
45377	0,37569052	147,66016	4,5073581	-0,2440424

File: usecases/MinimumWorkingExample/Data/Druckfestigkeit_BAM/20240227_7188_M04/Druckfestigkeiten_28Tage/20240227_7188_M04_28d_W5/specimen.dat
MTS793|MPT|DEU|1|2|,|.|:|49|1|1|A

Bediener Information			Würfeldruckfestigkeit (150mm)			Zeit:	12,09082	s	26.03.2024 09:29:28
Datum	26.03.2024
Prüfer: 	Azubi
Probe	20240227_7188_M04_28d_W5
Protokoll Seite	-
Breite [mm]:	150
Höhe [mm]:	150
Länge Einfüllseite [mm]:	149,0
Masse [g]:	7760
Bediener Information Ende

Datenerfassung						Zeit:	142,85645	s	26.03.2024 09:31:38
Ch 1 Weg	Ch 1 Prüfkraft
mm	kN
4,9004717	1,801738
-1,1167113	-1192,5602

Datenerfassung						Zeit:	142,86133	s	26.03.2024 09:31:38
Datum	Tageszeit	Laufzeit	Ch 1 Weg	Ch 1 Prüfkraft
d	d	s	mm	kN
45377	0,37720156	35,214844	-0,0028808673	-16,767046
45377	0,37720388	35,415039	-0,00586766	-18,555334
45377	0,37720621	35,615234	-0,010522402	-20,766518
45377	0,3772085	35,81543	-0,012725945	-22,920033
45377	0,37721083	36,015625	-0,015426291	-24,865082
45377	0,37721315	36,21582	-0,019300766	-27,280859
45377	0,37721547	36,416016	-0,022770936	-29,645374
45377	0,37721777	36,616211	-0,025043108	-31,717381
45377	0,37722009	36,816406	-0,028531179	-33,87656
45377	0,37722242	37,016602	-0,031646274	-36,496033
45377	0,37722474	37,216797	-0,034282472	-38,284473
45377	0,37722704	37,416992	-0,036806773	-41,052063
45377	0,37722936	37,617188	-0,038371779	-43,367409
45377	0,37723169	37,817383	-0,040217265	-45,135132
45377	0,37723401	38,017578	-0,044402059	-47,349445
45377	0,37723631	38,217773	-0,046626486	-49,987396
45377	0,37723863	38,417969	-0,048048273	-52,103661
45377	0,37724096	38,618164	-0,05097688	-54,1478
45377	0,37724328	38,818359	-0,054618619	-56,779644
45377	0,37724558	39,018555	-0,055106472	-58,681183
45377	0,3772479	39,21875	-0,059626941	-60,96851
45377	0,37725022	39,418945	-0,061693229	-63,266418
45377	0,37725255	39,619141	-0,062792763	-64,950096
45377	0,37725484	39,819336	-0,066498652	-67,573303
45377	0,37725717	40,019531	-0,069054283	-69,688522
45377	0,37725949	40,219727	-0,070377603	-71,61554
45377	0,37726182	40,419922	-0,073039159	-74,154694
45377	0,37726411	40,620117	-0,076645099	-76,58239
45377	0,37726644	40,820313	-0,077235892	-78,287979
45377	0,37726876	41,020508	-0,080595657	-80,861557
45377	0,37727109	41,220703	-0,083791316	-83,083618
45377	0,37727338	41,420898	-0,084862508	-85,10392
45377	0,37727571	41,621094	-0,088120826	-87,403763
45377	0,37727803	41,821289	-0,090682425	-89,947838
45377	0,37728035	42,021484	-0,092151947	-91,635246
45377	0,37728265	42,22168	-0,095184989	-94,004982
45377	0,37728497	42,421875	-0,097225919	-96,461586
45377	0,3772873	42,62207	-0,09816134	-98,407829
45377	0,37728962	42,822266	-0,10127643	-100,85266
45377	0,37729192	43,022461	-0,10357994	-103,27678
45377	0,37729424	43,222656	-0,10406779	-104,86003
45377	0,37729657	43,422852	-0,10704862	-107,48978
45377	0,37729889	43,623047	-0,10853156	-109,58817
45377	0,37730119	43,823242	-0,11120804	-111,34844
45377	0,37730351	44,023438	-0,11341905	-113,84454
45377	0,37730584	44,223633	-0,11466479	-116,32484
45377	0,37730816	44,423828	-0,11690115	-117,86829
45377	0,37731045	44,624023	-0,11914647	-120,6183
45377	0,37731278	44,824219	-0,12121126	-122,74649
45377	0,3773151	45,024414	-0,12239882	-124,49022
45377	0,37731743	45,224609	-0,12547512	-127,44095
45377	0,37731972	45,424805	-0,12611367	-129,64319
45377	0,37732205	45,625	-0,12768166	-131,43475
45377	0,37732437	45,825195	-0,13033873	-134,01668
45377	0,3773267	46,025391	-0,13104589	-136,29388
45377	0,37732899	46,225586	-0,1338447	-138,41759
45377	0,37733132	46,425781	-0,13514267	-141,01636
45377	0,37733364	46,625977	-0,13607213	-142,8553
45377	0,37733597	46,826172	-0,1381951	-145,0939
45377	0,37733826	47,026367	-0,14004208	-147,77657
45377	0,37734058	47,226563	-0,14022708	-149,88791
45377	0,37734291	47,426758	-0,14315867	-152,25317
45377	0,37734523	47,626953	-0,1445715	-154,57716
45377	0,37734753	47,827148	-0,14557108	-156,47437
45377	0,37734985	48,027344	-0,14734794	-158,90147
45377	0,37735218	48,227539	-0,14862351	-161,61632
45377	0,37735447	48,427734	-0,151021	-163,62082
45377	0,3773568	48,62793	-0,15263525	-165,73769
45377	0,37735912	48,828125	-0,15442255	-168,38055
45377	0,37736145	49,02832	-0,15507749	-170,16258
45377	0,37736374	49,228516	-0,1580061	-172,79948
45377	0,37736607	49,428711	-0,15838803	-175,174
45377	0,37736839	49,628906	-0,1585238	-176,93233
45377	0,37737072	49,829102	-0,16148522	-179,54778
45377	0,37737301	50,029297	-0,16298458	-181,73616
45377	0,37737533	50,229492	-0,16378425	-183,75885
45377	0,37737766	50,429688	-0,16572073	-186,47951
45377	0,37737998	50,629883	-0,16667704	-188,57491
45377	0,37738228	50,830078	-0,16942066	-190,59714
45377	0,3773846	51,030273	-0,17019944	-193,33537
45377	0,37738693	51,230469	-0,17127958	-195,18103
45377	0,37738925	51,430664	-0,17342791	-197,21832
45377	0,37739155	51,630859	-0,17540768	-200,02316
45377	0,37739387	51,831055	-0,17652063	-201,87851
45377	0,3773962	52,03125	-0,17864659	-204,19191
45377	0,37739852	52,231445	-0,17964169	-206,65105
45377	0,37740082	52,431641	-0,18007137	-208,27081
45377	0,37740314	52,631836	-0,18236591	-211,25835
45377	0,37740546	52,832031	-0,18361166	-213,19772
45377	0,37740779	53,032227	-0,18453068	-214,97693
45377	0,37741008	53,232422	-0,18686998	-217,58806
45377	0,37741241	53,432617	-0,18725787	-219,66364
45377	0,37741473	53,632813	-0,18822612	-221,78288
45377	0,37741706	53,833008	-0,19041921	-224,43916
45377	0,37741935	54,033203	-0,19221099	-226,25993
45377	0,37742168	54,233398	-0,19291815	-228,42596
45377	0,377424	54,433594	-0,19491582	-231,27313
45377	0,37742633	54,633789	-0,19475916	-232,9212
45377	0,37742862	54,833984	-0,19732225	-235,52145
45377	0,37743095	55,03418	-0,199211	-237,96436
45377	0,37743327	55,234375	-0,19956459	-239,52495
45377	0,37743559	55,43457	-0,2010923	-242,45065
45377	0,37743789	55,634766	-0,20175768	-244,68805
45377	0,37744021	55,834961	-0,20293778	-246,41838
45377	0,37744254	56,035156	-0,20545463	-248,87558
45377	0,37744486	56,235352	-0,20701665	-250,94908
45377	0,37744716	56,435547	-0,20772083	-252,94955
45377	0,37744948	56,635742	-0,20991841	-255,49602
45377	0,37745181	56,835938	-0,2107479	-257,50378
45377	0,37745413	57,036133	-0,21151772	-259,72632
45377	0,37745643	57,236328	-0,21333487	-262,36798
45377	0,37745875	57,436523	-0,213954	-264,36176
45377	0,37746108	57,636719	-0,21650366	-266,55862
45377	0,3774634	57,836914	-0,21735108	-269,06949
45377	0,3774657	58,037109	-0,2183969	-270,901
45377	0,37746802	58,237305	-0,21917866	-273,43344
45377	0,37747034	58,4375	-0,22108382	-275,59412
45377	0,37747267	58,637695	-0,22109874	-277,44513
45377	0,37747496	58,837891	-0,22304268	-280,20886
45377	0,37747729	59,038086	-0,22320829	-282,13885
45377	0,37747961	59,238281	-0,22544913	-284,11429
45377	0,37748194	59,438477	-0,22623834	-287,06741
45377	0,37748423	59,638672	-0,2270768	-288,90442
45377	0,37748656	59,838867	-0,22903119	-291,08862
45377	0,37748888	60,039063	-0,23020084	-294,02072
45377	0,37749121	60,239258	-0,23169872	-295,21045
45377	0,3774935	60,439453	-0,23375754	-297,98294
45377	0,37749583	60,639648	-0,23360537	-300,40646
45377	0,37749815	60,839844	-0,23453632	-302,12219
45377	0,37750047	61,040039	-0,23581637	-304,92703
45377	0,37750277	61,240234	-0,23818104	-306,9332
45377	0,37750509	61,44043	-0,23838693	-308,86899
45377	0,37750742	61,640625	-0,24050692	-311,79095
45377	0,37750974	61,84082	-0,24147218	-313,74243
45377	0,37751204	62,041016	-0,24342956	-315,93723
45377	0,37751436	62,241211	-0,24379955	-318,34778
45377	0,37751669	62,441406	-0,24492446	-320,16452
45377	0,37751901	62,641602	-0,24600011	-322,78354
45377	0,37752131	62,841797	-0,24690719	-324,96567
45377	0,37752363	63,041992	-0,2489123	-326,80685
45377	0,37752596	63,242188	-0,25032514	-330,06619
45377	0,37752828	63,442383	-0,2510711	-331,91705
45377	0,37753057	63,642578	-0,25241679	-333,6748
45377	0,3775329	63,842773	-0,25448754	-336,62793
45377	0,37753522	64,042969	-0,25517979	-338,08047
45377	0,37753755	64,243164	-0,25643003	-340,68237
45377	0,37753984	64,443359	-0,25774738	-343,10785
45377	0,37754217	64,643555	-0,25918853	-344,92386
45377	0,37754449	64,84375	-0,26108029	-347,32858
45377	0,37754682	65,043945	-0,26108328	-349,78476
45377	0,37754911	65,244141	-0,26181281	-351,58527
45377	0,37755144	65,444336	-0,26406708	-354,23691
45377	0,37755376	65,644531	-0,26437142	-356,46613
45377	0,37755609	65,844727	-0,26640937	-358,43204
45377	0,37755838	66,044922	-0,26717472	-361,10831
45377	0,3775607	66,245117	-0,26812208	-362,76218
45377	0,37756303	66,445313	-0,27026296	-365,37509
45377	0,37756535	66,645508	-0,27049568	-367,79669
45377	0,37756765	66,845703	-0,27115959	-369,35519
45377	0,37756997	67,045898	-0,27328107	-372,32977
45377	0,3775723	67,246094	-0,27536228	-374,29956
45377	0,37757462	67,446289	-0,27573526	-376,30167
45377	0,37757692	67,646484	-0,27669308	-379,30484
45377	0,37757924	67,84668	-0,27663636	-380,9115
45377	0,37758157	68,046875	-0,27840725	-383,41681
45377	0,37758389	68,24707	-0,27982756	-385,68613
45377	0,37758619	68,447266	-0,28071374	-387,19531
45377	0,37758851	68,647461	-0,28310674	-390,28641
45377	0,37759084	68,847656	-0,28319329	-392,27332
45377	0,37759316	69,047852	-0,28449422	-394,44934
45377	0,37759545	69,248047	-0,28594884	-396,90759
45377	0,37759778	69,448242	-0,28747803	-398,59531
45377	0,3776001	69,648438	-0,28924295	-401,23102
45377	0,37760243	69,848633	-0,28954282	-403,53427
45377	0,37760472	70,048828	-0,29148081	-405,40796
45377	0,37760705	70,249023	-0,29194033	-408,21503
45377	0,37760937	70,449219	-0,29387832	-410,06009
45377	0,3776117	70,649414	-0,29464814	-412,09784
45377	0,37761399	70,849609	-0,29650405	-414,8252
45377	0,37761632	71,049805	-0,29687554	-416,65671
45377	0,37761864	71,25	-0,29760361	-419,16367
45377	0,37762097	71,450195	-0,30011597	-421,56573
45377	0,37762326	71,650391	-0,30015624	-423,46698
45377	0,37762558	71,850586	-0,30161533	-426,06946
45377	0,37762791	72,050781	-0,30251941	-428,08975
45377	0,37763023	72,250977	-0,3037965	-430,15952
45377	0,37763253	72,451172	-0,30518246	-432,75189
45377	0,37763485	72,651367	-0,30631781	-434,46463
45377	0,37763718	72,851563	-0,30836022	-437,43726
45377	0,3776395	73,051758	-0,30857953	-439,57782
45377	0,3776418	73,251953	-0,3087526	-441,49365
45377	0,37764412	73,452148	-0,30993569	-443,85297
45377	0,37764645	73,652344	-0,31085917	-446,01868
45377	0,37764877	73,852539	-0,31215712	-448,2804
45377	0,37765107	74,052734	-0,31454566	-450,87869
45377	0,37765339	74,25293	-0,31502753	-452,2037
45377	0,37765571	74,453125	-0,31644934	-454,92599
45377	0,37765804	74,65332	-0,31790096	-456,85809
45377	0,37766033	74,853516	-0,31800985	-459,09937
45377	0,37766266	75,053711	-0,32055804	-461,9118
45377	0,37766498	75,253906	-0,32081613	-463,81155
45377	0,37766728	75,454102	-0,32316291	-466,53445
45377	0,3776696	75,654297	-0,32341355	-468,85367
45377	0,37767193	75,854492	-0,3255246	-470,48715
45377	0,37767425	76,054688	-0,32724178	-473,57825
45377	0,37767655	76,254883	-0,32637349	-475,3905
45377	0,37767887	76,455078	-0,32848454	-477,39145
45377	0,3776812	76,655273	-0,33055529	-480,1954
45377	0,37768352	76,855469	-0,33093721	-482,05566
45377	0,37768582	77,055664	-0,33378527	-484,56473
45377	0,37768814	77,255859	-0,33383897	-486,41724
45377	0,37769046	77,456055	-0,33509365	-488,65225
45377	0,37769279	77,65625	-0,3358978	-491,27679
45377	0,37769508	77,856445	-0,33671984	-493,22928
45377	0,37769741	78,056641	-0,33796856	-495,39429
45377	0,37769973	78,256836	-0,33855787	-497,70502
45377	0,37770206	78,457031	-0,34090164	-499,71933
45377	0,37770435	78,657227	-0,34202802	-502,61316
45377	0,37770668	78,857422	-0,34303358	-504,18521
45377	0,377709	79,057617	-0,34378251	-506,82092
45377	0,37771133	79,257813	-0,34559667	-509,15298
45377	0,37771362	79,458008	-0,3463262	-510,89731
45377	0,37771595	79,658203	-0,34750929	-513,54077
45377	0,37771827	79,858398	-0,348667	-515,44604
45377	0,37772059	80,058594	-0,3508437	-517,71338
45377	0,37772289	80,258789	-0,35127038	-520,23047
45377	0,37772521	80,458984	-0,35227144	-521,88214
45377	0,37772754	80,65918	-0,35384691	-524,74677
45377	0,37772986	80,859375	-0,35496134	-526,83948
45377	0,37773216	81,05957	-0,3557252	-529,00012
45377	0,37773448	81,259766	-0,35734838	-531,47699
45377	0,37773681	81,459961	-0,35810331	-533,45172
45377	0,37773913	81,660156	-0,35926849	-535,78137
45377	0,37774143	81,860352	-0,36111695	-537,68097
45377	0,37774375	82,060547	-0,36100507	-540,35419
45377	0,37774608	82,260742	-0,36270434	-542,4657
45377	0,3777484	82,460938	-0,36375612	-544,55157
45377	0,37775069	82,661133	-0,36602682	-547,17743
45377	0,37775302	82,861328	-0,3664684	-548,9519
45377	0,37775534	83,061523	-0,36710843	-551,71368
45377	0,37775767	83,261719	-0,36979535	-553,81232
45377	0,37775996	83,461914	-0,37001318	-555,93335
45377	0,37776229	83,662109	-0,37192282	-558,45197
45377	0,37776461	83,862305	-0,37212273	-560,36707
45377	0,37776694	84,0625	-0,3747291	-562,86597
45377	0,37776923	84,262695	-0,37456647	-564,97418
45377	0,37777156	84,462891	-0,3758525	-567,23022
45377	0,37777388	84,663086	-0,37738168	-569,46454
45377	0,37777621	84,863281	-0,37759653	-571,61926
45377	0,3777785	85,063477	-0,37906307	-573,84546
45377	0,37778082	85,263672	-0,3804177	-576,14355
45377	0,37778315	85,463867	-0,38224679	-578,24847
45377	0,37778547	85,664063	-0,38224828	-580,64606
45377	0,37778777	85,864258	-0,38474274	-582,65387
45377	0,37779009	86,064453	-0,38667476	-585,12592
45377	0,37779242	86,264648	-0,38744459	-587,54053
45377	0,37779474	86,464844	-0,3874774	-589,76855
45377	0,37779704	86,665039	-0,39054924	-591,71344
45377	0,37779936	86,865234	-0,39031202	-594,04132
45377	0,37780169	87,06543	-0,39324063	-596,47675
45377	0,37780401	87,265625	-0,39389706	-598,83588
45377	0,37780631	87,46582	-0,39488918	-600,80255
45377	0,37780863	87,666016	-0,39613491	-603,07349
45377	0,37781096	87,866211	-0,3962841	-605,55396
45377	0,37781328	88,066406	-0,39812064	-607,6297
45377	0,37781557	88,266602	-0,39840859	-609,92712
45377	0,3778179	88,466797	-0,40182057	-611,95789
45377	0,37782022	88,666992	-0,40079415	-614,12958
45377	0,37782255	88,867188	-0,40234572	-616,65771
45377	0,37782484	89,067383	-0,40279776	-618,88483
45377	0,37782717	89,267578	-0,40544739	-621,0437
45377	0,37782949	89,467773	-0,40652752	-623,12537
45377	0,37783182	89,667969	-0,40750623	-625,43658
45377	0,37783411	89,868164	-0,40878776	-627,93073
45377	0,37783644	90,068359	-0,41005737	-629,91821
45377	0,37783876	90,268555	-0,41018718	-632,19275
45377	0,37784109	90,46875	-0,41258019	-634,57214
45377	0,37784338	90,668945	-0,41360661	-636,75104
45377	0,3778457	90,869141	-0,41452116	-639,10095
45377	0,37784803	91,069336	-0,41613838	-641,15668
45377	0,37785035	91,269531	-0,41736174	-643,27594
45377	0,37785265	91,469727	-0,41781828	-645,64252
45377	0,37785497	91,669922	-0,41979355	-648,01599
45377	0,3778573	91,870117	-0,4210557	-650,32269
45377	0,37785962	92,070313	-0,42243123	-652,5531
45377	0,37786192	92,270508	-0,42357403	-654,51019
45377	0,37786424	92,470703	-0,42385003	-657,05145
45377	0,37786657	92,670898	-0,42588648	-658,98029
45377	0,37786889	92,871094	-0,42708597	-661,26074
45377	0,37787119	93,071289	-0,42788863	-663,62469
45377	0,37787351	93,271484	-0,42913139	-665,8819
45377	0,37787583	93,47168	-0,43173772	-668,03986
45377	0,37787816	93,671875	-0,43161389	-670,3609
45377	0,37788045	93,87207	-0,4333863	-672,57581
45377	0,37788278	94,072266	-0,4346917	-674,86163
45377	0,3778851	94,272461	-0,43566591	-677,09058
45377	0,37788743	94,472656	-0,43696389	-679,24677
45377	0,37788972	94,672852	-0,43775606	-681,6759
45377	0,37789205	94,873047	-0,43851545	-683,69177
45377	0,37789437	95,073242	-0,44024307	-686,17786
45377	0,3778967	95,273438	-0,44186628	-688,2843
45377	0,37789899	95,473633	-0,4431881	-690,39581
45377	0,37790132	95,673828	-0,4443115	-692,75134
45377	0,37790364	95,874023	-0,4460257	-694,91473
45377	0,37790596	96,074219	-0,44785029	-697,08075
45377	0,37790826	96,274414	-0,4488484	-699,44733
45377	0,37791058	96,474609	-0,45040742	-701,65869
45377	0,37791291	96,674805	-0,45157111	-704,05359
45377	0,37791523	96,875	-0,45205149	-706,26257
45377	0,37791753	97,075195	-0,45358816	-708,37854
45377	0,37791985	97,275391	-0,4550741	-711,06104
45377	0,37792218	97,475586	-0,4561632	-712,97968
45377	0,3779245	97,675781	-0,45742685	-715,13055
45377	0,3779268	97,875977	-0,45962143	-717,45538
45377	0,37792912	98,076172	-0,45989743	-719,68073
45377	0,37793145	98,276367	-0,46103129	-722,14508
45377	0,37793377	98,476563	-0,46254405	-723,84619
45377	0,37793607	98,676758	-0,46313038	-726,42145
45377	0,37793839	98,876953	-0,46576211	-728,64349
45377	0,37794071	99,077148	-0,46569049	-731,15613
45377	0,37794304	99,277344	-0,46809545	-733,211
45377	0,37794533	99,477539	-0,46942323	-735,51202
45377	0,37794766	99,677734	-0,47080773	-737,6629
45377	0,37794998	99,87793	-0,47422567	-741,63879
45377	0,37795231	100,07813	-0,47390491	-744,71558
45377	0,3779546	100,27832	-0,47478068	-743,53247
45377	0,37795693	100,47852	-0,47607267	-745,84747
45377	0,37795925	100,67871	-0,47663957	-748,87689
45377	0,37796158	100,87891	-0,48134205	-757,05853
45377	0,37796387	101,0791	-0,47840449	-752,3244
45377	0,3779662	101,2793	-0,47997099	-754,50745
45377	0,37796852	101,47949	-0,48463321	-759,76782
45377	0,37797084	101,67969	-0,48527622	-760,53705
45377	0,37797314	101,87988	-0,483565	-760,4873
45377	0,37797546	102,08008	-0,48679796	-763,87195
45377	0,37797779	102,28027	-0,490477	-771,61578
45377	0,37798008	102,48047	-0,48792583	-767,12811
45377	0,37798241	102,68066	-0,48921335	-770,30743
45377	0,37798473	102,88086	-0,49493778	-779,53754
45377	0,37798706	103,08105	-0,49201664	-773,85419
45377	0,37798935	103,28125	-0,49400982	-776,59485
45377	0,37799168	103,48145	-0,49746805	-786,56641
45377	0,377994	103,68164	-0,49678627	-780,61249
45377	0,37799633	103,88184	-0,49750236	-782,92426
45377	0,37799862	104,08203	-0,5012247	-792,36237
45377	0,37800094	104,28223	-0,5012157	-787,38538
45377	0,37800327	104,48242	-0,5024749	-789,0531
45377	0,37800559	104,68262	-0,50677305	-799,54681
45377	0,37800789	104,88281	-0,50628519	-794,16064
45377	0,37801021	105,08301	-0,50582123	-795,77856
45377	0,37801254	105,2832	-0,51010448	-806,45648
45377	0,37801486	105,4834	-0,50967634	-801,22736
45377	0,37801716	105,68359	-0,51013881	-802,19208
45377	0,37801948	105,88379	-0,5146578	-811,95502
45377	0,37802181	106,08398	-0,51366717	-807,36664
45377	0,37802413	106,28418	-0,51437283	-809,11218
45377	0,37802643	106,48438	-0,5203703	-820,1864
45377	0,37802875	106,68457	-0,51755953	-813,75385
45377	0,37803108	106,88477	-0,52139521	-816,30615
45377	0,3780334	107,08496	-0,52309	-826,71997
45377	0,37803569	107,28516	-0,5227648	-819,841
45377	0,37803802	107,48535	-0,52698541	-826,62134
45377	0,37804034	107,68555	-0,52927399	-832,26617
45377	0,37804267	107,88574	-0,52610815	-826,38202
45377	0,37804496	108,08594	-0,53164309	-837,24493
45377	0,37804729	108,28613	-0,53048837	-833,34058
45377	0,37804961	108,48633	-0,53039587	-832,93018
45377	0,37805194	108,68652	-0,53547579	-843,92334
45377	0,37805423	108,88672	-0,53495812	-838,34613
45377	0,37805656	109,08691	-0,53708112	-840,61798
45377	0,37805888	109,28711	-0,53923392	-850,98291
45377	0,37806121	109,4873	-0,53818214	-844,33551
45377	0,3780635	109,6875	-0,54351419	-853,77539
45377	0,37806582	109,8877	-0,54468983	-853,52832
45377	0,37806815	110,08789	-0,54075116	-850,53827
45377	0,37807047	110,28809	-0,54790783	-861,74872
45377	0,37807277	110,48828	-0,54719919	-856,53748
45377	0,37807509	110,68848	-0,55053657	-861,24744
45377	0,37807742	110,88867	-0,55151528	-868,28168
45377	0,37807974	111,08887	-0,55045003	-861,37946
45377	0,37808204	111,28906	-0,55523461	-871,95154
45377	0,37808436	111,48926	-0,55765444	-873,77454
45377	0,37808669	111,68945	-0,55510628	-868,02209
45377	0,37808901	111,88965	-0,55926573	-878,91125
45377	0,37809131	112,08984	-0,56003553	-874,547
45377	0,37809363	112,29004	-0,56239277	-878,41864
45377	0,37809595	112,49023	-0,56375486	-885,56378
45377	0,37809828	112,69043	-0,56298804	-879,11633
45377	0,37810057	112,89063	-0,56739956	-888,92786
45377	0,3781029	113,09082	-0,56934351	-891,38293
45377	0,37810522	113,29102	-0,56760699	-885,35187
45377	0,37810755	113,49121	-0,5726257	-895,84229
45377	0,37810984	113,69141	-0,57560354	-897,2063
45377	0,37811217	113,8916	-0,57618541	-897,44507
45377	0,37811449	114,0918	-0,57735205	-902,21252
45377	0,37811682	114,29199	-0,57871717	-903,40161
45377	0,37811911	114,49219	-0,57943773	-905,91132
45377	0,37812144	114,69238	-0,58231562	-907,90265
45377	0,37812376	114,89258	-0,58367628	-909,66278
45377	0,37812608	115,09277	-0,58543372	-912,37988
45377	0,37812838	115,29297	-0,58727175	-913,901
45377	0,3781307	115,49316	-0,58926493	-916,19965
45377	0,37813303	115,69336	-0,59032118	-918,21759
45377	0,37813535	115,89355	-0,59183997	-920,76746
45377	0,37813765	116,09375	-0,59439558	-922,64288
45377	0,37813997	116,29395	-0,5949685	-924,89032
45377	0,3781423	116,49414	-0,59683633	-926,94128
45377	0,37814462	116,69434	-0,60067803	-929,29449
45377	0,37814692	116,89453	-0,60133743	-931,58392
45377	0,37814924	117,09473	-0,60319781	-933,66827
45377	0,37815157	117,29492	-0,60477328	-935,88855
45377	0,37815389	117,49512	-0,60717821	-938,26709
45377	0,37815619	117,69531	-0,60869849	-940,56366
45377	0,37815851	117,89551	-0,6103366	-942,55206
45377	0,37816083	118,0957	-0,61215222	-944,97113
45377	0,37816316	118,2959	-0,61450201	-947,03729
45377	0,37816545	118,49609	-0,61569405	-949,42059
45377	0,37816778	118,69629	-0,61813629	-951,57977
45377	0,3781701	118,89648	-0,61929548	-953,62628
45377	0,37817243	119,09668	-0,62232852	-955,98694
45377	0,37817472	119,29688	-0,62424409	-957,82068
45377	0,37817705	119,49707	-0,62597919	-960,19385
45377	0,37817937	119,69727	-0,6281783	-962,60364
45377	0,3781817	119,89746	-0,62958366	-964,65552
45377	0,37818399	120,09766	-0,6323511	-966,61298
45377	0,37818632	120,29785	-0,63397282	-969,22302
45377	0,37818864	120,49805	-0,6352917	-970,95276
45377	0,37819096	120,69824	-0,63766229	-973,37451
45377	0,37819326	120,89844	-0,64036268	-975,69012
45377	0,37819558	121,09863	-0,6418978	-977,72772
45377	0,37819791	121,29883	-0,64338374	-980,30383
45377	0,37820023	121,49902	-0,64532322	-982,25439
45377	0,37820253	121,69922	-0,64813846	-984,29974
45377	0,37820485	121,89941	-0,64993322	-986,65857
45377	0,37820718	122,09961	-0,65210098	-988,64282
45377	0,3782095	122,2998	-0,65351975	-990,91705
45377	0,3782118	122,5	-0,65618581	-993,14838
45377	0,37821412	122,7002	-0,65904427	-995,30811
45377	0,37821645	122,90039	-0,66042131	-997,6792
45377	0,37821877	123,10059	-0,66262782	-999,87799
45377	0,37822106	123,30078	-0,6645897	-1002,2917
45377	0,37822339	123,50098	-0,66682309	-1004,4163
45377	0,37822571	123,70117	-0,6697681	-1006,61
45377	0,37822804	123,90137	-0,67229092	-1009,1122
45377	0,37823033	124,10156	-0,67438108	-1011,5599
45377	0,37823266	124,30176	-0,67597592	-1013,4676
45377	0,37823498	124,50195	-0,67922378	-1016,0881
45377	0,37823731	124,70215	-0,68086487	-1018,3083
45377	0,3782396	124,90234	-0,6837666	-1020,6791
45377	0,37824193	125,10254	-0,6860373	-1022,8669
45377	0,37824425	125,30273	-0,68788874	-1025,1462
45377	0,37824658	125,50293	-0,69024748	-1027,6573
45377	0,37824887	125,70313	-0,6928001	-1029,8225
45377	0,37825119	125,90332	-0,69472617	-1032,3101
45377	0,37825352	126,10352	-0,69754887	-1034,3304
45377	0,37825584	126,30371	-0,69985533	-1037,1133
45377	0,37825814	126,50391	-0,70349556	-1039,0762
45377	0,37826046	126,7041	-0,70538431	-1041,3751
45377	0,37826279	126,9043	-0,70758784	-1043,6534
45377	0,37826511	127,10449	-0,711613	-1045,7847
45377	0,37826741	127,30469	-0,71423578	-1048,3214
45377	0,37826973	127,50488	-0,71594256	-1050,6793
45377	0,37827206	127,70508	-0,71833557	-1052,866
45377	0,37827438	127,90527	-0,72116268	-1055,2361
45377	0,37827668	128,10547	-0,72334683	-1057,2582
45377	0,378279	128,30566	-0,72675139	-1059,6493
45377	0,37828133	128,50586	-0,73002315	-1061,9226
45377	0,37828365	128,70605	-0,73230278	-1064,321
45377	0,37828594	128,90625	-0,73516124	-1066,4283
45377	0,37828827	129,10645	-0,73743343	-1068,7664
45377	0,37829059	129,30664	-0,74103785	-1070,8383
45377	0,37829289	129,50684	-0,74316531	-1073,3229
45377	0,37829521	129,70703	-0,74692792	-1075,5184
45377	0,37829754	129,90723	-0,74877936	-1077,7136
45377	0,37829986	130,10742	-0,75214511	-1079,9247
45377	0,37830216	130,30762	-0,75530344	-1082,4697
45377	0,37830448	130,50781	-0,75834841	-1084,3387
45377	0,37830681	130,70801	-0,76121736	-1086,8573
45377	0,37830913	130,9082	-0,76384312	-1089,1759
45377	0,37831143	131,1084	-0,76786381	-1091,4254
45377	0,37831375	131,30859	-0,77071929	-1093,7676
45377	0,37831607	131,50879	-0,77365386	-1095,9497
45377	0,3783184	131,70898	-0,77726728	-1098,1378
45377	0,37832069	131,90918	-0,78113276	-1100,4111
45377	0,37832302	132,10938	-0,78390473	-1102,6754
45377	0,37832534	132,30957	-0,78746891	-1104,7599
45377	0,37832767	132,50977	-0,79101515	-1107,1821
45377	0,37832996	132,70996	-0,79412133	-1109,2782
45377	0,37833229	132,91016	-0,79780483	-1111,6018
45377	0,37833461	133,11035	-0,80110043	-1113,9166
45377	0,37833694	133,31055	-0,8049525	-1116,1912
45377	0,37833923	133,51074	-0,80805272	-1118,5646
45377	0,37834156	133,71094	-0,81279099	-1120,51
45377	0,37834388	133,91113	-0,8150602	-1122,9946
45377	0,3783462	134,11133	-0,81976414	-1125,2158
45377	0,3783485	134,31152	-0,82243913	-1127,7211
45377	0,37835082	134,51172	-0,82689995	-1129,7753
45377	0,37835315	134,71191	-0,83107281	-1132,1395
45377	0,37835547	134,91211	-0,83541274	-1134,2588
45377	0,37835777	135,1123	-0,8392514	-1136,7836
45377	0,37836009	135,3125	-0,84382558	-1138,8185
45377	0,37836242	135,5127	-0,84893388	-1141,2531
45377	0,37836474	135,71289	-0,85262334	-1143,468
45377	0,37836704	135,91309	-0,85778683	-1145,5795
45377	0,37836936	136,11328	-0,86188805	-1147,9055
45377	0,37837169	136,31348	-0,86597443	-1149,9232
45377	0,37837401	136,51367	-0,87156904	-1152,119
45377	0,37837631	136,71387	-0,87681013	-1154,6086
45377	0,37837863	136,91406	-0,88112468	-1156,7202
45377	0,37838095	137,11426	-0,88687897	-1158,8192
45377	0,37838328	137,31445	-0,89106822	-1161,1569
45377	0,37838557	137,51465	-0,899041	-1163,2592
45377	0,3783879	137,71484	-0,90348983	-1165,4407
45377	0,37839022	137,91504	-0,90883833	-1167,6108
45377	0,37839255	138,11523	-0,91635752	-1169,7975
45377	0,37839484	138,31543	-0,92270106	-1172,2823
45377	0,37839717	138,51563	-0,92992193	-1174,0646
45377	0,37839949	138,71582	-0,93626845	-1176,514
45377	0,37840182	138,91602	-0,94515276	-1178,4431
45377	0,37840411	139,11621	-0,95312846	-1180,7518
45377	0,37840644	139,31641	-0,96339726	-1182,8359
45377	0,37840876	139,5166	-0,97234124	-1184,8669
45377	0,37841108	139,7168	-0,9835723	-1186,9728
45377	0,37841338	139,91699	-0,99513006	-1188,6763
45377	0,3784157	140,11719	-1,0093763	-1190,2728
45377	0,37841803	140,31738	-1,0266927	-1191,8279
45377	0,37842035	140,51758	-1,048488	-1192,1676
45377	0,37842265	140,71777	-1,0815471	-1191,0802
45377	0,37842497	140,91797	-1,0056272	-872,44983
45377	0,3784273	141,11816	-0,40869677	-4,0228281
45377	0,37842962	141,31836	0,20369716	-0,59213352
45377	0,37843192	141,51855	0,81637007	-0,71655822
45377	0,37843424	141,71875	1,4277719	-0,65039706
45377	0,37843657	141,91895	2,0409789	-0,76603007
45377	0,37843889	142,11914	2,6553435	-0,64309549
45377	0,37844118	142,31934	3,2687848	-0,92338634
45377	0,37844351	142,51953	3,8806298	-0,68139148
45377	0,37844583	142,71973	4,4957838	-0,91131639
