Repository: BAMresearch/LebeDigital

- Code automation is performed in the dodo file.
- In your local machine, run doit command to execute the dodo.py file
  - This will generate the experimental metadata, process the raw data, combine with ontology to generate knowledge graph
  - if you want to upload the output to your datastore then run doit with the variable runson set to something else than 'actions' ex. doit runson=notactions. 'Actions' is there for the GitHub actions run which can not connect to the datastore.

File: usecases/MinimumWorkingExample/Data/Druckfestigkeit_BAM/20240220_7188_M01/Druckfestigkeiten_7Tage/20240220_7188_M01_W01/specimen.dat
MTS793|MPT|DEU|1|2|,|.|:|49|1|1|A

Bediener Information			Würfeldruckfestigkeit (150mm)			Zeit:	12,556641	s	27.02.2024 10:05:19
Datum	27.02.2024
Prüfer: 	Be, Mac
Probe	20240220_7188_M01_W01
Protokoll Seite	-
Breite [mm]:	150
Höhe [mm]:	150
Länge Einfüllseite [mm]:	149
Masse [g]:	7985
Bediener Information Ende

Datenerfassung						Zeit:	135,85938	s	27.02.2024 10:07:23
Ch 1 Weg	Ch 1 Prüfkraft
mm	kN
4,9050951	2,9372065
-1,0721153	-1108,199

Datenerfassung						Zeit:	135,86523	s	27.02.2024 10:07:23
Datum	Tageszeit	Laufzeit	Ch 1 Weg	Ch 1 Prüfkraft
d	d	s	mm	kN
45349	0,4028675	35,75293	-0,0024795451	-16,820095
45349	0,40286982	35,953125	-0,0058482653	-19,270441
45349	0,40287215	36,15332	-0,0072058979	-21,496078
45349	0,40287447	36,353516	-0,011016222	-24,145504
45349	0,40287676	36,553711	-0,012561834	-26,310345
45349	0,40287909	36,753906	-0,016410949	-28,88765
45349	0,40288141	36,954102	-0,018827833	-31,273773
45349	0,40288374	37,154297	-0,020740455	-33,335945
45349	0,40288603	37,354492	-0,022694848	-35,682133
45349	0,40288836	37,554688	-0,024565697	-38,122349
45349	0,40289068	37,754883	-0,027540555	-40,342918
45349	0,40289301	37,955078	-0,030351304	-42,516998
45349	0,4028953	38,155273	-0,032281827	-44,832489
45349	0,40289763	38,355469	-0,035095558	-47,173908
45349	0,40289995	38,555664	-0,037652683	-49,016289
45349	0,40290228	38,755859	-0,040185936	-51,195732
45349	0,40290457	38,956055	-0,042179119	-53,305141
45349	0,40290689	39,15625	-0,043763522	-55,646114
45349	0,40290922	39,356445	-0,045374781	-57,768337
45349	0,40291154	39,556641	-0,049208973	-59,863739
45349	0,40291384	39,756836	-0,05151546	-61,685555
45349	0,40291616	39,957031	-0,053869683	-63,993446
45349	0,40291849	40,157227	-0,055191509	-66,058899
45349	0,40292081	40,357422	-0,057566624	-68,266953
45349	0,40292311	40,557617	-0,061087515	-70,443565
45349	0,40292543	40,757813	-0,063370131	-72,806442
45349	0,40292776	40,958008	-0,065787017	-75,428894
45349	0,40293008	41,158203	-0,068141237	-77,660942
45349	0,40293238	41,358398	-0,070943035	-79,738609
45349	0,4029347	41,558594	-0,073231615	-81,946068
45349	0,40293702	41,758789	-0,075350121	-83,806328
45349	0,40293935	41,958984	-0,077468626	-85,946732
45349	0,40294164	42,15918	-0,08016599	-88,144798
45349	0,40294397	42,359375	-0,082323283	-90,229622
45349	0,40294629	42,55957	-0,083421327	-92,152321
45349	0,40294862	42,759766	-0,08735697	-94,333549
45349	0,40295091	42,959961	-0,088929437	-96,273087
45349	0,40295324	43,160156	-0,089815624	-98,311264
45349	0,40295556	43,360352	-0,091364227	-100,51828
45349	0,40295789	43,560547	-0,09451811	-102,66047
45349	0,40296018	43,760742	-0,096394926	-104,32224
45349	0,40296251	43,960938	-0,09891028	-106,57574
45349	0,40296483	44,161133	-0,10030073	-108,82835
45349	0,40296715	44,361328	-0,10169715	-111,12433
45349	0,40296945	44,561523	-0,10554925	-113,11125
45349	0,40297177	44,761719	-0,10537022	-115,86081
45349	0,4029741	44,961914	-0,10868822	-117,99377
45349	0,40297642	45,162109	-0,1096311	-120,44321
45349	0,40297872	45,362305	-0,11273725	-122,70178
45349	0,40298104	45,5625	-0,11394569	-125,01042
45349	0,40298337	45,762695	-0,11491542	-127,58862
45349	0,40298569	45,962891	-0,11816479	-129,67151
45349	0,40298799	46,163086	-0,11903606	-132,19829
45349	0,40299031	46,363281	-0,12042055	-134,7379
45349	0,40299264	46,563477	-0,12303735	-137,1422
45349	0,40299496	46,763672	-0,12403394	-139,29453
45349	0,40299726	46,963867	-0,12603907	-141,59184
45349	0,40299958	47,164063	-0,1278383	-143,94861
45349	0,4030019	47,364258	-0,13001648	-145,95326
45349	0,40300423	47,564453	-0,13105783	-148,31584
45349	0,40300652	47,764648	-0,13259748	-150,67036
45349	0,40300885	47,964844	-0,13437583	-152,51498
45349	0,40301117	48,165039	-0,13607362	-155,12433
45349	0,4030135	48,365234	-0,13762818	-157,1035
45349	0,40301579	48,56543	-0,13929911	-159,81328
45349	0,40301812	48,765625	-0,1407761	-162,22726
45349	0,40302044	48,96582	-0,1433541	-164,39061
45349	0,40302277	49,166016	-0,14389418	-166,77213
45349	0,40302506	49,366211	-0,14503996	-169,34048
45349	0,40302739	49,566406	-0,14653485	-171,8418
45349	0,40302971	49,766602	-0,14940229	-174,1926
45349	0,40303203	49,966797	-0,1496231	-176,41988
45349	0,40303433	50,166992	-0,15213546	-179,17302
45349	0,40303665	50,367188	-0,15362437	-181,62903
45349	0,40303898	50,567383	-0,1564023	-184,11543
45349	0,4030413	50,767578	-0,15621731	-186,27043
45349	0,4030436	50,967773	-0,15804042	-188,74522
45349	0,40304592	51,167969	-0,16042447	-191,00752
45349	0,40304825	51,368164	-0,16171646	-193,46129
45349	0,40305057	51,568359	-0,16391852	-195,83788
45349	0,40305287	51,768555	-0,1647898	-197,93105
45349	0,40305519	51,96875	-0,16661887	-200,18469
45349	0,40305752	52,168945	-0,16823609	-202,35356
45349	0,40305984	52,369141	-0,16956089	-204,33646
45349	0,40306213	52,569336	-0,17070967	-206,56165
45349	0,40306446	52,769531	-0,1730251	-208,71754
45349	0,40306678	52,969727	-0,17277446	-210,70819
45349	0,40306911	53,169922	-0,17376509	-212,90149
45349	0,4030714	53,370117	-0,17696373	-214,99332
45349	0,40307373	53,570313	-0,17767686	-217,37244
45349	0,40307605	53,770508	-0,17912102	-218,75557
45349	0,40307838	53,970703	-0,18039511	-220,80492
45349	0,40308067	54,170898	-0,18220927	-223,12891
45349	0,403083	54,371094	-0,18391004	-225,36751
45349	0,40308532	54,571289	-0,18407415	-227,51953
45349	0,40308765	54,771484	-0,18629409	-229,66902
45349	0,40308994	54,97168	-0,18918541	-232,39519
45349	0,40309227	55,171875	-0,18921226	-234,75598
45349	0,40309459	55,37207	-0,19053708	-236,92976
45349	0,40309691	55,572266	-0,19273913	-239,00221
45349	0,40309921	55,772461	-0,192763	-241,25259
45349	0,40310153	55,972656	-0,19461595	-243,08081
45349	0,40310386	56,172852	-0,19663002	-245,16147
45349	0,40310618	56,373047	-0,19893053	-247,34045
45349	0,40310848	56,573242	-0,19982269	-249,37834
45349	0,4031108	56,773438	-0,20042244	-251,70486
45349	0,40311313	56,973633	-0,20254691	-253,58435
45349	0,40311545	57,173828	-0,20349278	-255,7188
45349	0,40311775	57,374023	-0,20484743	-257,72031
45349	0,40312007	57,574219	-0,20617522	-259,9993
45349	0,4031224	57,774414	-0,20751794	-261,80948
45349	0,40312472	57,974609	-0,20882484	-263,78687
45349	0,40312701	58,174805	-0,21175493	-265,95575
45349	0,40312934	58,375	-0,21196082	-268,23801
45349	0,40313166	58,575195	-0,21237856	-270,34158
45349	0,40313399	58,775391	-0,21409723	-272,48663
45349	0,40313628	58,975586	-0,21546382	-274,82819
45349	0,40313861	59,175781	-0,21868633	-276,87323
45349	0,40314093	59,375977	-0,21861471	-279,20526
45349	0,40314326	59,576172	-0,22009468	-281,44983
45349	0,40314555	59,776367	-0,22169997	-283,81985
45349	0,40314788	59,976563	-0,22407508	-286,20865
45349	0,4031502	60,176758	-0,22515522	-288,46365
45349	0,40315253	60,376953	-0,22672471	-291,19785
45349	0,40315482	60,577148	-0,22738414	-293,31232
45349	0,40315714	60,777344	-0,23014416	-295,68951
45349	0,40315947	60,977539	-0,22949667	-298,2084
45349	0,40316179	61,177734	-0,2317584	-300,2457
45349	0,40316409	61,37793	-0,2337456	-302,87366
45349	0,40316641	61,578125	-0,23468253	-305,1142
45349	0,40316874	61,77832	-0,23609984	-307,65009
45349	0,40317106	61,978516	-0,23762755	-309,89539
45349	0,40317336	62,178711	-0,23816165	-312,03177
45349	0,40317568	62,378906	-0,24021749	-314,50269
45349	0,40317801	62,579102	-0,24187948	-316,41077
45349	0,4031803	62,779297	-0,24193914	-318,62939
45349	0,40318263	62,979492	-0,24352653	-321,09778
45349	0,40318495	63,179688	-0,24504828	-323,17368
45349	0,40318727	63,379883	-0,24700864	-325,37247
45349	0,40318957	63,580078	-0,24732493	-327,94696
45349	0,40319189	63,780273	-0,24975374	-330,31146
45349	0,40319422	63,980469	-0,2506071	-332,69327
45349	0,40319654	64,180664	-0,25139782	-334,89148
45349	0,40319884	64,380859	-0,253391	-337,25644
45349	0,40320116	64,581055	-0,25398478	-339,99619
45349	0,40320349	64,78125	-0,25541404	-342,31943
45349	0,40320581	64,981445	-0,2583113	-344,65146
45349	0,40320811	65,181641	-0,25776526	-347,07571
45349	0,40321043	65,381836	-0,25948095	-349,4389
45349	0,40321276	65,582031	-0,26059392	-352,14584
45349	0,40321508	65,782227	-0,26133987	-354,505
45349	0,40321738	65,982422	-0,26432964	-356,6308
45349	0,4032197	66,182617	-0,26486674	-358,95239
45349	0,40322202	66,382813	-0,26579171	-361,46548
45349	0,40322435	66,583008	-0,26708966	-363,63077
45349	0,40322664	66,783203	-0,26892769	-365,76953
45349	0,40322897	66,983398	-0,27022266	-368,03479
45349	0,40323129	67,183594	-0,27221584	-370,37964
45349	0,40323362	67,383789	-0,27385396	-372,53571
45349	0,40323591	67,583984	-0,27408373	-374,36139
45349	0,40323824	67,78418	-0,27452829	-376,62131
45349	0,40324056	67,984375	-0,2763544	-378,60522
45349	0,40324289	68,18457	-0,27731219	-380,88541
45349	0,40324518	68,384766	-0,27936804	-382,76013
45349	0,40324751	68,584961	-0,27983949	-384,98264
45349	0,40324983	68,785156	-0,28168944	-387,04199
45349	0,40325215	68,985352	-0,28268903	-389,11682
45349	0,40325445	69,185547	-0,28325894	-391,33978
45349	0,40325677	69,385742	-0,28547293	-393,2446
45349	0,4032591	69,585938	-0,28612638	-395,86942
45349	0,40326142	69,786133	-0,28700361	-397,94113
45349	0,40326372	69,986328	-0,28858504	-400,24097
45349	0,40326604	70,186523	-0,28985316	-402,63528
45349	0,40326837	70,386719	-0,29118392	-404,8587
45349	0,40327069	70,586914	-0,29263109	-406,87021
45349	0,40327299	70,787109	-0,29297718	-409,12564
45349	0,40327531	70,987305	-0,29505989	-411,37082
45349	0,40327764	71,1875	-0,29608634	-413,47083
45349	0,40327996	71,387695	-0,29761404	-415,54938
45349	0,40328225	71,587891	-0,29975641	-417,72974
45349	0,40328458	71,788086	-0,30044866	-419,70309
45349	0,4032869	71,988281	-0,3016929	-421,87418
45349	0,40328923	72,188477	-0,30251643	-424,06973
45349	0,40329152	72,388672	-0,30450961	-425,97647
45349	0,40329385	72,588867	-0,3064312	-428,26486
45349	0,40329617	72,789063	-0,3073532	-430,12958
45349	0,4032985	72,989258	-0,3087526	-432,29919
45349	0,40330079	73,189453	-0,30903605	-434,31427
45349	0,40330312	73,389648	-0,31073385	-436,56702
45349	0,40330544	73,589844	-0,31244656	-438,48093
45349	0,40330777	73,790039	-0,31311792	-440,71149
45349	0,40331006	73,990234	-0,31404588	-442,7887
45349	0,40331239	74,19043	-0,31568697	-445,17783
45349	0,40331471	74,390625	-0,31685066	-447,41776
45349	0,40331703	74,59082	-0,3181158	-449,71582
45349	0,40331933	74,791016	-0,32009107	-452,11774
45349	0,40332165	74,991211	-0,32064009	-454,39761
45349	0,40332398	75,191406	-0,32179183	-456,70743
45349	0,4033263	75,391602	-0,32440567	-459,02069
45349	0,4033286	75,591797	-0,32572749	-461,62781
45349	0,40333092	75,791992	-0,32661965	-463,81247
45349	0,40333325	75,992188	-0,32679868	-466,58899
45349	0,40333557	76,192383	-0,32879186	-468,91299
45349	0,40333787	76,392578	-0,32984215	-471,03146
45349	0,40334019	76,592773	-0,33112818	-473,68924
45349	0,40334252	76,792969	-0,33207703	-475,89551
45349	0,40334484	76,993164	-0,33330038	-478,0936
45349	0,40334713	77,193359	-0,33429399	-480,21939
45349	0,40334946	77,393555	-0,33788052	-482,35443
45349	0,40335178	77,59375	-0,33868021	-484,81894
45349	0,40335411	77,793945	-0,33977526	-486,85547
45349	0,4033564	77,994141	-0,33955744	-489,04788
45349	0,40335873	78,194336	-0,34191167	-491,4024
45349	0,40336105	78,394531	-0,34255019	-493,80283
45349	0,40336338	78,594727	-0,34323946	-496,14276
45349	0,40336567	78,794922	-0,34503868	-498,54663
45349	0,403368	78,995117	-0,3467693	-501,18533
45349	0,40337032	79,195313	-0,34798074	-503,45715
45349	0,40337265	79,395508	-0,34984562	-505,76923
45349	0,40337494	79,595703	-0,35069004	-508,38199
45349	0,40337726	79,795898	-0,35199991	-510,53641
45349	0,40337959	79,996094	-0,3536261	-513,13275
45349	0,40338191	80,196289	-0,35385287	-515,64215
45349	0,40338421	80,396484	-0,35558048	-517,82751
45349	0,40338653	80,59668	-0,35681877	-520,28802
45349	0,40338886	80,796875	-0,35793173	-522,52081
45349	0,40339118	80,99707	-0,35969517	-525,12433
45349	0,40339348	81,197266	-0,36020836	-527,06061
45349	0,4033958	81,397461	-0,36201954	-529,76605
45349	0,40339813	81,597656	-0,36426637	-531,74579
45349	0,40340045	81,797852	-0,36462441	-534,18243
45349	0,40340275	81,998047	-0,36749184	-536,2218
45349	0,40340507	82,198242	-0,36746201	-538,52258
45349	0,40340739	82,398438	-0,36834821	-540,53064
45349	0,40340972	82,598633	-0,36932987	-542,51965
45349	0,40341201	82,798828	-0,37141258	-544,72504
45349	0,40341434	82,999023	-0,37175572	-547,13959
45349	0,40341666	83,199219	-0,37267771	-549,16406
45349	0,40341899	83,399414	-0,37447694	-551,07532
45349	0,40342128	83,599609	-0,37565854	-553,21332
45349	0,40342361	83,799805	-0,37669393	-555,16687
45349	0,40342593	84	-0,37853792	-557,50458
45349	0,40342826	84,200195	-0,37888703	-559,54932
45349	0,40343055	84,400391	-0,38114876	-561,78595
45349	0,40343288	84,600586	-0,38241985	-564,00769
45349	0,4034352	84,800781	-0,38244671	-566,24078
45349	0,40343753	85,000977	-0,38485166	-568,41492
45349	0,40343982	85,201172	-0,38534996	-571,25952
45349	0,40344214	85,401367	-0,38725361	-573,27026
45349	0,40344447	85,601563	-0,38779369	-575,60321
45349	0,40344679	85,801758	-0,38917819	-577,66882
45349	0,40344909	86,001953	-0,39065814	-579,84705
45349	0,40345141	86,202148	-0,3914578	-581,80206
45349	0,40345374	86,402344	-0,39331076	-583,89246
45349	0,40345606	86,602539	-0,39404774	-586,17914
45349	0,40345836	86,802734	-0,39664665	-588,01379
45349	0,40346068	87,00293	-0,39837128	-590,35205
45349	0,40346301	87,203125	-0,3991411	-592,09668
45349	0,40346533	87,40332	-0,39859506	-594,2821
45349	0,40346763	87,603516	-0,4007076	-596,34741
45349	0,40346995	87,803711	-0,40262622	-598,16089
45349	0,40347227	88,003906	-0,40430608	-600,27271
45349	0,4034746	88,204102	-0,40581888	-602,32813
45349	0,40347689	88,404297	-0,40637982	-604,27515
45349	0,40347922	88,604492	-0,40697658	-606,65094
45349	0,40348154	88,804688	-0,40902051	-608,93384
45349	0,40348387	89,004883	-0,40951583	-611,21667
45349	0,40348616	89,205078	-0,41113901	-613,40295
45349	0,40348849	89,405273	-0,41240117	-615,53894
45349	0,40349081	89,605469	-0,41391695	-618,20148
45349	0,40349311	89,805664	-0,415934	-620,34216
45349	0,40349543	90,005859	-0,41540885	-622,53082
45349	0,40349776	90,206055	-0,41796297	-625,0578
45349	0,40350008	90,40625	-0,41857466	-627,62646
45349	0,40350237	90,606445	-0,41905206	-629,60773
45349	0,4035047	90,806641	-0,41994423	-632,22076
45349	0,40350702	91,006836	-0,422012	-634,74237
45349	0,40350935	91,207031	-0,424963	-637,31219
45349	0,40351164	91,407227	-0,42510623	-639,573
45349	0,40351397	91,607422	-0,42574474	-641,8609
45349	0,40351629	91,807617	-0,42740077	-644,06659
45349	0,40351862	92,007813	-0,42828995	-646,4931
45349	0,40352091	92,208008	-0,43014288	-648,33575
45349	0,40352324	92,408203	-0,43199882	-650,47083
45349	0,40352556	92,608398	-0,43307596	-652,88507
45349	0,40352789	92,808594	-0,43374434	-655,18408
45349	0,40353018	93,008789	-0,43606874	-657,62933
45349	0,40353251	93,208984	-0,43743232	-659,96405
45349	0,40353483	93,40918	-0,43930915	-662,12531
45349	0,40353715	93,609375	-0,43958068	-664,69067
45349	0,40353945	93,80957	-0,44094428	-667,12646
45349	0,40354177	94,009766	-0,44347155	-669,52612
45349	0,4035441	94,209961	-0,44490677	-671,75
45349	0,40354642	94,410156	-0,4446263	-674,48645
45349	0,40354872	94,610352	-0,44649118	-676,8432
45349	0,40355104	94,810547	-0,44770858	-679,35345
45349	0,40355337	95,010742	-0,44923031	-681,66998
45349	0,40355569	95,210938	-0,45080277	-683,93762
45349	0,40355799	95,411133	-0,45129213	-686,45892
45349	0,40356031	95,611328	-0,45431173	-688,61926
45349	0,40356264	95,811523	-0,45478913	-690,95789
45349	0,40356496	96,011719	-0,45639741	-693,2735
45349	0,40356725	96,211914	-0,45754617	-695,75989
45349	0,40356958	96,412109	-0,45878446	-697,78796
45349	0,4035719	96,612305	-0,46160418	-699,88037
45349	0,40357423	96,8125	-0,46136844	-702,07892
45349	0,40357652	97,012695	-0,46320349	-704,42554
45349	0,40357885	97,212891	-0,46398225	-706,54803
45349	0,40358117	97,413086	-0,46499974	-708,57373
45349	0,4035835	97,613281	-0,46779257	-710,84583
45349	0,40358579	97,813477	-0,46850869	-712,7821
45349	0,40358812	98,013672	-0,46958885	-714,89362
45349	0,40359044	98,213867	-0,4706451	-716,78278
45349	0,40359277	98,414063	-0,47170734	-719,09784
45349	0,40359506	98,614258	-0,4737781	-721,17712
45349	0,40359738	98,814453	-0,47572055	-723,37744
45349	0,40359971	99,014648	-0,47765407	-725,51666
45349	0,40360203	99,214844	-0,47778836	-727,76044
45349	0,40360433	99,415039	-0,48015451	-729,86926
45349	0,40360665	99,615234	-0,47949806	-732,70166
45349	0,40360898	99,81543	-0,48232374	-734,6886
45349	0,4036113	100,01563	-0,48551044	-741,69391
45349	0,4036136	100,21582	-0,48670098	-745,91095
45349	0,40361592	100,41602	-0,48833016	-747,17963
45349	0,40361825	100,61621	-0,48973849	-746,51892
45349	0,40362057	100,81641	-0,49035317	-748,78064
45349	0,40362287	101,0166	-0,4931311	-752,60962
45349	0,40362519	101,2168	-0,49351302	-751,83569
45349	0,40362751	101,41699	-0,4958553	-754,61237
45349	0,40362984	101,61719	-0,49620739	-757,81879
45349	0,40363213	101,81738	-0,49776196	-757,05823
45349	0,40363446	102,01758	-0,49994314	-759,99408
45349	0,40363678	102,21777	-0,5007816	-763,2619
45349	0,40363911	102,41797	-0,50296277	-762,59045
45349	0,4036414	102,61816	-0,50491416	-765,65082
45349	0,40364373	102,81836	-0,50512898	-769,10284
45349	0,40364605	103,01855	-0,50621212	-768,1134
45349	0,40364838	103,21875	-0,50846785	-771,96448
45349	0,40365067	103,41895	-0,51115626	-775,30621
45349	0,403653	103,61914	-0,51219165	-772,6228
45349	0,40365532	103,81934	-0,51306891	-779,27136
45349	0,40365764	104,01953	-0,51367164	-782,17053
45349	0,40365994	104,21973	-0,51507699	-784,54041
45349	0,40366226	104,41992	-0,51720148	-787,31116
45349	0,40366459	104,62012	-0,51553947	-780,8092
45349	0,40366691	104,82031	-0,5205732	-792,09534
45349	0,40366921	105,02051	-0,52103567	-789,85779
45349	0,40367153	105,2207	-0,52535027	-795,0863
45349	0,40367386	105,4209	-0,52517122	-798,42682
45349	0,40367618	105,62109	-0,52347046	-792,17401
45349	0,40367848	105,82129	-0,52966481	-802,88318
45349	0,4036808	106,02148	-0,52931571	-800,63519
45349	0,40368313	106,22168	-0,52987373	-803,77216
45349	0,40368545	106,42188	-0,53432554	-810,27924
45349	0,40368775	106,62207	-0,53511029	-813,55774
45349	0,40369007	106,82227	-0,53553098	-814,04803
45349	0,40369239	107,02246	-0,53595769	-813,0058
45349	0,40369472	107,22266	-0,53938907	-820,18225
45349	0,40369701	107,42285	-0,5425579	-821,39221
45349	0,40369934	107,62305	-0,54274887	-822,17303
45349	0,40370166	107,82324	-0,54346198	-823,74597
45349	0,40370399	108,02344	-0,54718578	-826,078
45349	0,40370628	108,22363	-0,54873139	-830,74329
45349	0,40370861	108,42383	-0,54881197	-829,47247
45349	0,40371093	108,62402	-0,54766315	-828,14661
45349	0,40371326	108,82422	-0,55237162	-838,09491
45349	0,40371555	109,02441	-0,555439	-837,30487
45349	0,40371788	109,22461	-0,55264616	-835,8067
45349	0,4037202	109,4248	-0,5577544	-842,40192
45349	0,40372252	109,625	-0,56004596	-847,36401
45349	0,40372482	109,8252	-0,56080091	-848,43304
45349	0,40372714	110,02539	-0,56216449	-844,76794
45349	0,40372947	110,22559	-0,5655123	-852,13269
45349	0,40373179	110,42578	-0,5649842	-857,21637
45349	0,40373409	110,62598	-0,56692666	-859,37463
45349	0,40373641	110,82617	-0,57080859	-860,06549
45349	0,40373874	111,02637	-0,5706594	-861,63757
45349	0,40374106	111,22656	-0,57168281	-865,91895
45349	0,40374336	111,42676	-0,57404304	-868,36633
45349	0,40374568	111,62695	-0,5767374	-868,96655
45349	0,40374801	111,82715	-0,57791007	-867,64362
45349	0,40375033	112,02734	-0,57986742	-872,8468
45349	0,40375262	112,22754	-0,58117431	-877,30194
45349	0,40375495	112,42773	-0,58412534	-878,02496
45349	0,40375727	112,62793	-0,58461165	-881,07849
45349	0,4037596	112,82813	-0,58656013	-882,96735
45349	0,40376189	113,02832	-0,5887413	-885,29376
45349	0,40376422	113,22852	-0,59020036	-887,52087
45349	0,40376654	113,42871	-0,59381378	-889,60883
45349	0,40376887	113,62891	-0,59447616	-891,21515
45349	0,40377116	113,8291	-0,59551156	-893,0498
45349	0,40377349	114,0293	-0,59791052	-895,14819
45349	0,40377581	114,22949	-0,59977239	-897,90936
45349	0,40377814	114,42969	-0,60185808	-899,716
45349	0,40378043	114,62988	-0,60260999	-901,50116
45349	0,40378276	114,83008	-0,60514325	-903,27557
45349	0,40378508	115,03027	-0,6075691	-906,23108
45349	0,4037874	115,23047	-0,61043954	-908,07166
45349	0,4037897	115,43066	-0,61114073	-909,39789
45349	0,40379202	115,63086	-0,61345917	-911,63629
45349	0,40379435	115,83105	-0,61629975	-914,24011
45349	0,40379667	116,03125	-0,61718291	-916,48041
45349	0,40379897	116,23145	-0,62028611	-918,92389
45349	0,40380129	116,43164	-0,62153035	-921,08722
45349	0,40380362	116,63184	-0,62297153	-923,26129
45349	0,40380591	116,83203	-0,62475288	-925,42822
45349	0,40380824	117,03223	-0,62719661	-927,30487
45349	0,40381056	117,23242	-0,62960452	-930,23682
45349	0,40381289	117,43262	-0,63211095	-932,44159
45349	0,40381518	117,63281	-0,63375503	-934,23633
45349	0,4038175	117,83301	-0,63630617	-936,12964
45349	0,40381983	118,0332	-0,63740718	-938,03345
45349	0,40382215	118,2334	-0,64043576	-940,68317
45349	0,40382445	118,43359	-0,64284372	-942,64355
45349	0,40382677	118,63379	-0,64437139	-944,32977
45349	0,4038291	118,83398	-0,64739996	-946,20465
45349	0,40383142	119,03418	-0,64950055	-948,44995
45349	0,40383372	119,23438	-0,65036291	-950,84338
45349	0,40383604	119,43457	-0,65404791	-953,08179
45349	0,40383837	119,63477	-0,65601122	-954,81866
45349	0,40384069	119,83496	-0,65836251	-956,93109
45349	0,40384299	120,03516	-0,66066897	-959,44073
45349	0,40384531	120,23535	-0,66332453	-961,52631
45349	0,40384763	120,43555	-0,66600698	-963,24591
45349	0,40384996	120,63574	-0,66813147	-965,28467
45349	0,40385225	120,83594	-0,67065877	-967,91028
45349	0,40385458	121,03613	-0,67381859	-969,98987
45349	0,4038569	121,23633	-0,67472273	-972,53021
45349	0,40385923	121,43652	-0,67738426	-974,74066
45349	0,40386152	121,63672	-0,68080074	-977,14453
45349	0,40386385	121,83691	-0,6845454	-979,57043
45349	0,40386617	122,03711	-0,68552411	-981,81335
45349	0,4038685	122,2373	-0,68792605	-984,04614
45349	0,40387079	122,4375	-0,69146186	-986,57483
45349	0,40387312	122,6377	-0,6937564	-989,07764
45349	0,40387544	122,83789	-0,69776964	-991,10242
45349	0,40387776	123,03809	-0,69833356	-993,83527
45349	0,40388006	123,23828	-0,70348066	-996,56995
45349	0,40388238	123,43848	-0,7051456	-998,17572
45349	0,40388471	123,63867	-0,70940053	-1000,3021
45349	0,40388703	123,83887	-0,71100879	-1003,0332
45349	0,40388933	124,03906	-0,71397471	-1005,2975
45349	0,40389165	124,23926	-0,71700329	-1007,3232
45349	0,40389398	124,43945	-0,7201094	-1009,4714
45349	0,4038963	124,63965	-0,72312307	-1011,6267
45349	0,4038986	124,83984	-0,72655445	-1013,5916
45349	0,40390092	125,04004	-0,72918618	-1016,4722
45349	0,40390325	125,24023	-0,73185968	-1018,7935
45349	0,40390557	125,44043	-0,73552376	-1021,3509
45349	0,40390787	125,64063	-0,73814058	-1023,2958
45349	0,40391019	125,84082	-0,74205536	-1025,7655
45349	0,40391251	126,04102	-0,74627441	-1028,1753
45349	0,40391484	126,24121	-0,74950892	-1030,5323
45349	0,40391713	126,44141	-0,75214958	-1033,0334
45349	0,40391946	126,6416	-0,75557798	-1035,6396
45349	0,40392178	126,8418	-0,76064146	-1037,4695
45349	0,40392411	127,04199	-0,76356858	-1040,2744
45349	0,4039264	127,24219	-0,7669791	-1042,6101
45349	0,40392873	127,44238	-0,77052087	-1045,1591
45349	0,40393105	127,64258	-0,77467436	-1047,6464
45349	0,40393338	127,84277	-0,77830267	-1049,5787
45349	0,40393567	128,04297	-0,78267092	-1051,8833
45349	0,403938	128,24316	-0,78733164	-1053,8911
45349	0,40394032	128,44336	-0,79138368	-1056,373
45349	0,40394264	128,64355	-0,79648596	-1058,6846
45349	0,40394494	128,84375	-0,80029035	-1061,058
45349	0,40394726	129,04395	-0,80551797	-1063,1588
45349	0,40394959	129,24414	-0,80899113	-1065,0507
45349	0,40395191	129,44434	-0,81417102	-1066,9648
45349	0,40395421	129,64453	-0,81987607	-1069,5981
45349	0,40395653	129,84473	-0,8251037	-1071,515
45349	0,40395886	130,04492	-0,82889909	-1073,6221
45349	0,40396118	130,24512	-0,83546048	-1075,7819
45349	0,40396348	130,44531	-0,84209049	-1077,8195
45349	0,4039658	130,64551	-0,8479358	-1079,6121
45349	0,40396813	130,8457	-0,85231602	-1081,6788
45349	0,40397045	131,0459	-0,86096907	-1083,9939
45349	0,40397274	131,24609	-0,86682034	-1086,1384
45349	0,40397507	131,44629	-0,87370098	-1088,2157
45349	0,40397739	131,64648	-0,88142604	-1090,511
45349	0,40397972	131,84668	-0,88834554	-1092,5719
45349	0,40398201	132,04688	-0,89739543	-1094,9257
45349	0,40398434	132,24707	-0,90627223	-1097,0991
45349	0,40398666	132,44727	-0,91691846	-1099,2893
45349	0,40398899	132,64746	-0,92564315	-1101,1677
45349	0,40399128	132,84766	-0,93884647	-1102,4742
45349	0,40399361	133,04785	-0,95402807	-1104,1355
45349	0,40399593	133,24805	-0,97150725	-1105,5931
45349	0,40399826	133,44824	-0,99380821	-1105,9701
45349	0,40400055	133,64844	-1,0227482	-1105,2429
45349	0,40400288	133,84863	-1,0672368	-1101,8857
45349	0,4040052	134,04883	-0,58828175	-118,14695
45349	0,40400752	134,24902	0,017720841	1,4637797
45349	0,40400982	134,44922	0,62497962	1,5674918
45349	0,40401214	134,64941	1,2332022	1,5348582
45349	0,40401447	134,84961	1,843236	1,5718131
45349	0,40401679	135,0498	2,4521985	1,6336529
45349	0,40401909	135,25	3,060991	1,8331795
45349	0,40402141	135,4502	3,6691837	2,1815686
45349	0,40402374	135,65039	4,2780118	1,9731014
45349	0,40402606	135,85059	4,8850975	2,2021322

File: usecases/MinimumWorkingExample/Data/Druckfestigkeit_BAM/20240220_7188_M01/Druckfestigkeiten_7Tage/20240220_7188_M01_W02/specimen.dat
MTS793|MPT|DEU|1|2|,|.|:|49|1|1|A

Bediener Information			Würfeldruckfestigkeit (150mm)			Zeit:	12,650391	s	27.02.2024 10:07:51
Datum	27.02.2024
Prüfer: 	Be, Mac
Probe	20240220_7188_M01_W02
Protokoll Seite	-
Breite [mm]:	150
Höhe [mm]:	150
Länge Einfüllseite [mm]:	149
Masse [g]:	7892
Bediener Information Ende

Datenerfassung						Zeit:	131,73535	s	27.02.2024 10:09:50
Ch 1 Weg	Ch 1 Prüfkraft
mm	kN
4,9048805	2,635905
-1,0129493	-1065,6451

Datenerfassung						Zeit:	131,73926	s	27.02.2024 10:09:50
Datum	Tageszeit	Laufzeit	Ch 1 Weg	Ch 1 Prüfkraft
d	d	s	mm	kN
45349	0,40462285	35,414063	-0,0020439089	-16,605667
45349	0,40462518	35,614258	-0,0052843252	-18,675735
45349	0,40462747	35,814453	-0,0093960138	-20,648054
45349	0,4046298	36,014648	-0,013033276	-22,564342
45349	0,40463212	36,214844	-0,016542235	-24,720839
45349	0,40463445	36,415039	-0,020767309	-26,925615
45349	0,40463674	36,615234	-0,024267316	-28,884224
45349	0,40463907	36,81543	-0,026919922	-31,08885
45349	0,40464139	37,015625	-0,030303562	-33,403297
45349	0,40464371	37,21582	-0,033508174	-35,410336
45349	0,40464601	37,416016	-0,035966832	-37,50663
45349	0,40464833	37,616211	-0,038956609	-39,347221
45349	0,40465066	37,816406	-0,041570425	-41,620247
45349	0,40465298	38,016602	-0,044706408	-43,663792
45349	0,40465528	38,216797	-0,047618605	-45,918335
45349	0,4046576	38,416992	-0,049462598	-47,961285
45349	0,40465993	38,617188	-0,052001819	-50,093494
45349	0,40466225	38,817383	-0,05395323	-52,360558
45349	0,40466455	39,017578	-0,056799784	-54,400227
45349	0,40466687	39,217773	-0,059010785	-56,90258
45349	0,4046692	39,417969	-0,061382912	-59,199444
45349	0,40467152	39,618164	-0,064232454	-61,505993
45349	0,40467381	39,818359	-0,065828785	-64,063332
45349	0,40467614	40,018555	-0,068893157	-66,21595
45349	0,40467846	40,21875	-0,07119368	-68,784767
45349	0,40468079	40,418945	-0,074404255	-70,762894
45349	0,40468308	40,619141	-0,076501876	-73,488319
45349	0,40468541	40,819336	-0,07931859	-75,810516
45349	0,40468773	41,019531	-0,080538966	-78,532654
45349	0,40469006	41,219727	-0,081986114	-80,654434
45349	0,40469235	41,419922	-0,085879982	-83,058441
45349	0,40469468	41,620117	-0,088544525	-85,06279
45349	0,404697	41,820313	-0,090859957	-87,466049
45349	0,40469933	42,020508	-0,093542404	-89,529564
45349	0,40470162	42,220703	-0,09544906	-91,963226
45349	0,40470394	42,420898	-0,095860824	-93,990379
45349	0,40470627	42,621094	-0,099325024	-96,256844
45349	0,40470859	42,821289	-0,10110636	-98,67366
45349	0,40471089	43,021484	-0,10404243	-100,86339
45349	0,40471321	43,22168	-0,10494652	-103,67732
45349	0,40471554	43,421875	-0,10660552	-106,28384
45349	0,40471786	43,62207	-0,10898958	-108,54375
45349	0,40472016	43,822266	-0,11063664	-111,00646
45349	0,40472248	44,022461	-0,11304457	-113,28857
45349	0,40472481	44,222656	-0,11457229	-115,78541
45349	0,40472713	44,422852	-0,11716224	-118,27972
45349	0,40472943	44,623047	-0,11896446	-120,78803
45349	0,40473175	44,823242	-0,12132763	-122,97835
45349	0,40473408	45,023438	-0,12193335	-125,51259
45349	0,40473637	45,223633	-0,12410854	-127,72079
45349	0,40473869	45,423828	-0,12605399	-130,1783
45349	0,40474102	45,624023	-0,12776072	-132,20917
45349	0,40474334	45,824219	-0,12907659	-134,76367
45349	0,40474564	46,024414	-0,13146363	-136,64793
45349	0,40474796	46,224609	-0,13287497	-138,79504
45349	0,40475029	46,424805	-0,13455784	-141,0788
45349	0,40475261	46,625	-0,13664651	-143,32469
45349	0,40475491	46,825195	-0,136924	-145,46465
45349	0,40475723	47,025391	-0,13822196	-147,51266
45349	0,40475956	47,225586	-0,1405165	-149,74292
45349	0,40476188	47,425781	-0,14250074	-151,8577
45349	0,40476418	47,625977	-0,14442828	-153,61961
45349	0,4047665	47,826172	-0,14583366	-155,76016
45349	0,40476882	48,026367	-0,14776418	-157,71222
45349	0,40477115	48,226563	-0,14866529	-160,035
45349	0,40477344	48,426758	-0,14939931	-162,09554
45349	0,40477577	48,626953	-0,15170579	-164,5894
45349	0,40477809	48,827148	-0,15309326	-167,01099
45349	0,40478042	49,027344	-0,1550954	-169,46446
45349	0,40478271	49,227539	-0,1552595	-171,63765
45349	0,40478504	49,427734	-0,15758091	-173,73528
45349	0,40478736	49,62793	-0,15811501	-175,58675
45349	0,40478969	49,828125	-0,15991424	-177,66547
45349	0,40479198	50,02832	-0,16148373	-179,77383
45349	0,40479431	50,228516	-0,16216105	-182,03671
45349	0,40479663	50,428711	-0,16432133	-183,93886
45349	0,40479895	50,628906	-0,16558945	-185,96631
45349	0,40480125	50,829102	-0,16823012	-187,92654
45349	0,40480357	51,029297	-0,16812271	-190,10138
45349	0,4048059	51,229492	-0,17005323	-191,93065
45349	0,40480822	51,429688	-0,17143473	-193,91489
45349	0,40481052	51,629883	-0,17141086	-196,11623
45349	0,40481284	51,830078	-0,17375016	-198,2453
45349	0,40481517	52,030273	-0,17493474	-200,52086
45349	0,40481749	52,230469	-0,17574932	-202,95094
45349	0,40481979	52,430664	-0,17824081	-204,92892
45349	0,40482211	52,630859	-0,17867644	-207,37704
45349	0,40482444	52,831055	-0,18066067	-209,67972
45349	0,40482676	53,03125	-0,18141855	-212,02963
45349	0,40482906	53,231445	-0,18262999	-214,44168
45349	0,40483138	53,431641	-0,18318199	-217,16948
45349	0,4048337	53,631836	-0,18613297	-219,25356
45349	0,40483603	53,832031	-0,18684313	-221,92712
45349	0,40483832	54,032227	-0,1891496	-224,22533
45349	0,40484065	54,232422	-0,18929879	-226,95731
45349	0,40484297	54,432617	-0,1896479	-229,01859
45349	0,4048453	54,632813	-0,19095182	-231,32454
45349	0,40484759	54,833008	-0,19222292	-233,58386
45349	0,40484992	55,033203	-0,19553794	-235,81396
45349	0,40485224	55,233398	-0,19648083	-237,85826
45349	0,40485457	55,433594	-0,19674936	-240,08614
45349	0,40485686	55,633789	-0,1993244	-242,30849
45349	0,40485919	55,833984	-0,19892158	-244,40404
45349	0,40486151	56,03418	-0,20122807	-246,90863
45349	0,40486383	56,234375	-0,20198596	-249,18552
45349	0,40486613	56,43457	-0,20331971	-251,81334
45349	0,40486845	56,634766	-0,20478477	-254,09828
45349	0,40487078	56,834961	-0,20532483	-256,651
45349	0,4048731	57,035156	-0,20707931	-259,19614
45349	0,4048754	57,235352	-0,20906653	-261,30493
45349	0,40487772	57,435547	-0,20898297	-263,99176
45349	0,40488005	57,635742	-0,21101496	-266,42856
45349	0,40488237	57,835938	-0,2118355	-268,92776
45349	0,40488467	58,036133	-0,21326475	-270,96207
45349	0,40488699	58,236328	-0,21477157	-273,60913
45349	0,40488932	58,436523	-0,21476561	-276,14679
45349	0,40489164	58,636719	-0,21739434	-278,29077
45349	0,40489393	58,836914	-0,21677968	-280,65619
45349	0,40489626	59,037109	-0,21905334	-282,51971
45349	0,40489858	59,237305	-0,21941438	-284,89883
45349	0,40490091	59,4375	-0,22206996	-287,0014
45349	0,4049032	59,637695	-0,22260705	-289,26263
45349	0,40490553	59,837891	-0,22460322	-291,65802
45349	0,40490785	60,038086	-0,22546256	-293,57309
45349	0,40491018	60,238281	-0,22527756	-295,72885
45349	0,40491247	60,438477	-0,22703801	-297,73993
45349	0,4049148	60,638672	-0,2298398	-299,91504
45349	0,40491712	60,838867	-0,22979803	-301,86768
45349	0,40491945	61,039063	-0,23089309	-303,96487
45349	0,40492174	61,239258	-0,23202991	-305,92676
45349	0,40492406	61,439453	-0,23367101	-308,34253
45349	0,40492639	61,639648	-0,23365013	-310,54761
45349	0,40492871	61,839844	-0,2363475	-312,96472
45349	0,40493101	62,040039	-0,23716804	-315,24176
45349	0,40493333	62,240234	-0,23873454	-317,68109
45349	0,40493566	62,44043	-0,23942678	-319,84042
45349	0,40493798	62,640625	-0,23955807	-322,00601
45349	0,40494028	62,84082	-0,24185561	-323,68329
45349	0,4049426	63,041016	-0,24280743	-325,93872
45349	0,40494493	63,241211	-0,24366379	-328,04724
45349	0,40494725	63,441406	-0,24420983	-330,1647
45349	0,40494955	63,641602	-0,24633728	-331,936
45349	0,40495187	63,841797	-0,24733984	-333,93738
45349	0,4049542	64,041992	-0,25034156	-336,00266
45349	0,40495652	64,242188	-0,25055042	-338,28464
45349	0,40495881	64,442383	-0,25023115	-340,0993
45349	0,40496114	64,642578	-0,25184837	-342,14493
45349	0,40496346	64,842773	-0,25344172	-344,19278
45349	0,40496579	65,042969	-0,2533015	-346,37805
45349	0,40496808	65,243164	-0,25544089	-348,67654
45349	0,40497041	65,443359	-0,25475162	-350,98935
45349	0,40497273	65,643555	-0,25638378	-353,01517
45349	0,40497506	65,84375	-0,25920048	-355,56879
45349	0,40497735	66,043945	-0,26004192	-357,92242
45349	0,40497968	66,244141	-0,26179042	-360,28128
45349	0,404982	66,444336	-0,26148608	-362,60898
45349	0,40498433	66,644531	-0,26326144	-365,10522
45349	0,40498662	66,844727	-0,26434755	-367,23282
45349	0,40498894	67,044922	-0,26548439	-369,88284
45349	0,40499127	67,245117	-0,26607817	-372,16049
45349	0,40499359	67,445313	-0,26736417	-374,46674
45349	0,40499589	67,645508	-0,26920816	-376,83423
45349	0,40499821	67,845703	-0,27031815	-379,31931
45349	0,40500054	68,045898	-0,27092984	-381,5755
45349	0,40500286	68,246094	-0,27303341	-383,92273
45349	0,40500516	68,446289	-0,27497289	-385,95837
45349	0,40500748	68,646484	-0,27426872	-388,22855
45349	0,40500981	68,84668	-0,27591577	-390,31339
45349	0,40501213	69,046875	-0,27802533	-392,59042
45349	0,40501443	69,24707	-0,27829388	-394,81442
45349	0,40501675	69,447266	-0,28144181	-397,47278
45349	0,40501907	69,647461	-0,28169245	-399,73419
45349	0,4050214	69,847656	-0,28282329	-402,36633
45349	0,40502369	70,047852	-0,28374231	-404,72339
45349	0,40502602	70,248047	-0,28533864	-407,45285
45349	0,40502834	70,448242	-0,28648144	-409,71887
45349	0,40503067	70,648438	-0,28690216	-412,21078
45349	0,40503296	70,848633	-0,28766006	-414,68124
45349	0,40503529	71,048828	-0,28919971	-416,92163
45349	0,40503761	71,249023	-0,28996354	-419,186
45349	0,40503994	71,449219	-0,29187617	-422,02216
45349	0,40504223	71,649414	-0,29165536	-424,18552
45349	0,40504456	71,849609	-0,29550448	-426,58817
45349	0,40504688	72,049805	-0,29483312	-428,8363
45349	0,40504918	72,25	-0,29733953	-430,94571
45349	0,4050515	72,450195	-0,29708591	-433,27103
45349	0,40505382	72,650391	-0,2975305	-435,28613
45349	0,40505615	72,850586	-0,2998161	-437,431
45349	0,40505844	73,050781	-0,30077687	-439,6839
45349	0,40506077	73,250977	-0,30227175	-441,49573
45349	0,40506309	73,451172	-0,30394569	-443,91299
45349	0,40506542	73,651367	-0,30453944	-446,06204
45349	0,40506771	73,851563	-0,30445889	-447,95016
45349	0,40507004	74,051758	-0,30653265	-449,99237
45349	0,40507236	74,251953	-0,30612087	-452,2514
45349	0,40507469	74,452148	-0,3083289	-454,5025
45349	0,40507698	74,652344	-0,30888984	-456,6666
45349	0,40507931	74,852539	-0,3116827	-458,95856
45349	0,40508163	75,052734	-0,31230929	-461,27673
45349	0,40508395	75,25293	-0,31407273	-463,58969
45349	0,40508625	75,453125	-0,31350878	-465,66229
45349	0,40508857	75,65332	-0,31615245	-467,89984
45349	0,4050909	75,853516	-0,31608978	-469,80197
45349	0,40509322	76,053711	-0,31802329	-471,96652
45349	0,40509552	76,253906	-0,31870061	-473,87103
45349	0,40509784	76,454102	-0,31952116	-475,97583
45349	0,40510017	76,654297	-0,32157105	-477,99197
45349	0,40510249	76,854492	-0,32309577	-479,83524
45349	0,40510479	77,054688	-0,32353139	-481,91724
45349	0,40510711	77,254883	-0,32481444	-483,75885
45349	0,40510944	77,455078	-0,32547385	-485,90091
45349	0,40511176	77,655273	-0,32680762	-488,16498
45349	0,40511405	77,855469	-0,32788777	-490,22998
45349	0,40511638	78,055664	-0,32963926	-492,56589
45349	0,4051187	78,255859	-0,33096108	-494,50558
45349	0,40512103	78,456055	-0,33245596	-497,03326
45349	0,40512332	78,65625	-0,33336008	-499,2735
45349	0,40512565	78,856445	-0,3343119	-501,71014
45349	0,40512797	79,056641	-0,33438054	-503,99329
45349	0,4051303	79,256836	-0,33692273	-506,41025
45349	0,40513259	79,457031	-0,33830124	-508,82605
45349	0,40513492	79,657227	-0,33802375	-511,0925
45349	0,40513724	79,857422	-0,33955148	-513,47015
45349	0,40513957	80,057617	-0,34026459	-516,07483
45349	0,40514186	80,257813	-0,34102249	-518,3479
45349	0,40514418	80,458008	-0,34322453	-520,78003
45349	0,40514651	80,658203	-0,34421813	-522,98694
45349	0,40514883	80,858398	-0,34554893	-525,36188
45349	0,40515113	81,058594	-0,34646198	-527,54755
45349	0,40515345	81,258789	-0,3483358	-529,58844
45349	0,40515578	81,458984	-0,34832385	-531,78009
45349	0,4051581	81,65918	-0,35076463	-534,21283
45349	0,4051604	81,859375	-0,35117936	-536,46887
45349	0,40516272	82,05957	-0,35394537	-538,67334
45349	0,40516505	82,259766	-0,35574162	-541,40656
45349	0,40516737	82,459961	-0,3548584	-543,95343
45349	0,40516967	82,660156	-0,35711715	-546,21991
45349	0,40517199	82,860352	-0,35744238	-548,48431
45349	0,40517431	83,060547	-0,35848671	-551,06818
45349	0,40517664	83,260742	-0,35962057	-553,3844
45349	0,40517893	83,460938	-0,36064401	-556,31458
45349	0,40518126	83,661133	-0,36190617	-558,64301
45349	0,40518358	83,861328	-0,36386353	-561,00543
45349	0,40518591	84,061523	-0,3641082	-563,37445
45349	0,4051882	84,261719	-0,36650422	-565,53357
45349	0,40519053	84,461914	-0,36697268	-567,86859
45349	0,40519285	84,662109	-0,36848247	-570,41968
45349	0,40519518	84,862305	-0,36971182	-572,32617
45349	0,40519747	85,0625	-0,37117389	-574,58069
45349	0,4051998	85,262695	-0,37326553	-576,67163
45349	0,40520212	85,462891	-0,37228683	-578,60431
45349	0,40520445	85,663086	-0,37402639	-580,73071
45349	0,40520674	85,863281	-0,37578088	-583,09821
45349	0,40520906	86,063477	-0,37623739	-585,06726
45349	0,40521139	86,263672	-0,3786304	-587,19751
45349	0,40521371	86,463867	-0,37958822	-589,2002
45349	0,40521601	86,664063	-0,38072804	-591,05841
45349	0,40521833	86,864258	-0,3809548	-593,39343
45349	0,40522066	87,064453	-0,38247058	-595,47241
45349	0,40522298	87,264648	-0,38378346	-597,98535
45349	0,40522528	87,464844	-0,38597357	-600,39636
45349	0,4052276	87,665039	-0,38657928	-602,77875
45349	0,40522993	87,865234	-0,38822931	-604,78802
45349	0,40523225	88,06543	-0,38897827	-607,06793
45349	0,40523455	88,265625	-0,38897827	-609,2807
45349	0,40523687	88,46582	-0,39240366	-611,81628
45349	0,40523919	88,666016	-0,39491904	-619,8725
45349	0,40524152	88,866211	-0,39617223	-617,00342
45349	0,40524381	89,066406	-0,39618716	-618,30103
45349	0,40524614	89,266602	-0,39880097	-620,32098
45349	0,40524846	89,466797	-0,3994574	-620,77521
45349	0,40525079	89,666992	-0,40243822	-623,71936
45349	0,40525308	89,867188	-0,40214878	-630,20819
45349	0,40525541	90,067383	-0,40422851	-628,46088
45349	0,40525773	90,267578	-0,40247402	-628,20728
45349	0,40526006	90,467773	-0,40602773	-632,76495
45349	0,40526235	90,667969	-0,407269	-638,6405
45349	0,40526468	90,868164	-0,40626943	-633,95825
45349	0,405267	91,068359	-0,41221616	-642,37976
45349	0,40526932	91,268555	-0,40866244	-638,56958
45349	0,40527162	91,46875	-0,41374984	-646,49133
45349	0,40527394	91,668945	-0,4111748	-643,38501
45349	0,40527627	91,869141	-0,41386622	-647,01733
45349	0,40527859	92,069336	-0,41537303	-648,7652
45349	0,40528089	92,269531	-0,41583851	-650,96344
45349	0,40528321	92,469727	-0,41948771	-657,24756
45349	0,40528554	92,669922	-0,41847619	-655,72321
45349	0,40528786	92,870117	-0,42234021	-662,51752
45349	0,40529016	93,070313	-0,42074388	-660,57025
45349	0,40529248	93,270508	-0,42433342	-667,59222
45349	0,40529481	93,470703	-0,42188668	-664,62512
45349	0,40529713	93,670898	-0,42713222	-671,68829
45349	0,40529943	93,871094	-0,42542249	-669,35059
45349	0,40530175	94,071289	-0,4290359	-670,86603
45349	0,40530407	94,271484	-0,43088585	-678,578
45349	0,4053064	94,47168	-0,43160197	-673,6618
45349	0,40530869	94,671875	-0,43392336	-682,7348
45349	0,40531102	94,87207	-0,43628356	-682,85638
45349	0,40531334	95,072266	-0,4337891	-681,76025
45349	0,40531567	95,272461	-0,43792763	-692,34576
45349	0,40531796	95,472656	-0,43554059	-685,64026
45349	0,40532029	95,672852	-0,439518	-690,04889
45349	0,40532261	95,873047	-0,44288972	-698,60425
45349	0,40532494	96,073242	-0,43939567	-693,42493
45349	0,40532723	96,273438	-0,44219449	-697,10907
45349	0,40532956	96,473633	-0,44483218	-707,13544
45349	0,40533188	96,673828	-0,44486797	-701,08441
45349	0,4053342	96,874023	-0,44610924	-703,65692
45349	0,4053365	97,074219	-0,44905427	-714,20337
45349	0,40533882	97,274414	-0,45193365	-711,30988
45349	0,40534115	97,474609	-0,4484933	-710,12402
45349	0,40534347	97,674805	-0,45380151	-716,93982
45349	0,40534577	97,875	-0,45574993	-722,21185
45349	0,40534809	98,075195	-0,45444003	-716,32709
45349	0,40535042	98,275391	-0,45706579	-719,26141
45349	0,40535274	98,475586	-0,45989445	-729,10571
45349	0,40535504	98,675781	-0,4626306	-728,62653
45349	0,40535736	98,875977	-0,46018088	-724,91431
45349	0,40535969	99,076172	-0,46191448	-734,4895
45349	0,40536198	99,276367	-0,46643794	-736,71722
45349	0,4053643	99,476563	-0,46602616	-730,53088
45349	0,40536663	99,676758	-0,46709737	-735,48523
45349	0,40536895	99,876953	-0,46916217	-743,96399
45349	0,40537125	100,07715	-0,47186846	-745,34082
45349	0,40537357	100,27734	-0,4717342	-740,24969
45349	0,4053759	100,47754	-0,47376618	-744,53229
45349	0,40537822	100,67773	-0,4757534	-752,49371
45349	0,40538052	100,87793	-0,47838512	-753,69983
45349	0,40538284	101,07813	-0,47831649	-750,07825
45349	0,40538517	101,27832	-0,48001128	-752,3584
45349	0,40538749	101,47852	-0,48177472	-760,20239
45349	0,40538979	101,67871	-0,48325169	-762,06677
45349	0,40539211	101,87891	-0,48501214	-759,89569
45349	0,40539443	102,0791	-0,4842841	-758,56531
45349	0,40539676	102,2793	-0,48976833	-767,63031
45349	0,40539905	102,47949	-0,48763493	-770,67877
45349	0,40540138	102,67969	-0,49075001	-768,77979
45349	0,4054037	102,87988	-0,49151087	-767,65027
45349	0,40540603	103,08008	-0,4944708	-775,87152
45349	0,40540832	103,28027	-0,4959687	-778,52338
45349	0,40541065	103,48047	-0,49754712	-780,29956
45349	0,40541297	103,68066	-0,49853775	-782,04242
45349	0,4054153	103,88086	-0,50059956	-783,98016
45349	0,40541759	104,08105	-0,50119036	-781,9494
45349	0,40541992	104,28125	-0,50274193	-789,02332
45349	0,40542224	104,48145	-0,50497979	-791,4516
45349	0,40542457	104,68164	-0,50668949	-793,42657
45349	0,40542686	104,88184	-0,50857228	-794,88391
45349	0,40542918	105,08203	-0,50828588	-797,23566
45349	0,40543151	105,28223	-0,51030588	-799,68744
45349	0,40543383	105,48242	-0,51161879	-802,05707
45349	0,40543613	105,68262	-0,51343888	-804,40875
45349	0,40543845	105,88281	-0,51553649	-806,62964
45349	0,40544078	106,08301	-0,51791757	-808,64423
45349	0,4054431	106,2832	-0,51920658	-810,71674
45349	0,4054454	106,4834	-0,52069849	-812,68097
45349	0,40544772	106,68359	-0,5229125	-814,77399
45349	0,40545005	106,88379	-0,52444917	-816,95374
45349	0,40545237	107,08398	-0,52531445	-819,58289
45349	0,40545467	107,28418	-0,52772838	-821,315
45349	0,40545699	107,48438	-0,52878165	-824,00854
45349	0,40545931	107,68457	-0,53090608	-826,13971
45349	0,40546164	107,88477	-0,53192061	-828,8103
45349	0,40546393	108,08496	-0,53491336	-831,35242
45349	0,40546626	108,28516	-0,5360651	-833,67401
45349	0,40546858	108,48535	-0,53728849	-835,93634
45349	0,40547091	108,68555	-0,53959793	-838,58636
45349	0,4054732	108,88574	-0,54243255	-841,12164
45349	0,40547553	109,08594	-0,54229832	-843,83307
45349	0,40547785	109,28613	-0,54453015	-846,06586
45349	0,40548018	109,48633	-0,54729617	-848,09595
45349	0,40548247	109,68652	-0,54909241	-850,61188
45349	0,4054848	109,88672	-0,55003828	-852,99249
45349	0,40548712	110,08691	-0,55113631	-855,02948
45349	0,40548944	110,28711	-0,55421561	-857,35229
45349	0,40549174	110,4873	-0,55617899	-859,55585
45349	0,40549406	110,6875	-0,55794835	-861,62177
45349	0,40549639	110,8877	-0,56028467	-863,92072
45349	0,40549871	111,08789	-0,56110227	-865,75684
45349	0,40550101	111,28809	-0,56314021	-867,98602
45349	0,40550333	111,48828	-0,56473356	-870,33893
45349	0,40550566	111,68848	-0,56732649	-872,13391
45349	0,40550798	111,88867	-0,56917644	-874,17212
45349	0,40551028	112,08887	-0,57158434	-876,11163
45349	0,4055126	112,28906	-0,57306731	-878,63562
45349	0,40551493	112,48926	-0,5764569	-880,69165
45349	0,40551725	112,68945	-0,5772208	-882,67737
45349	0,40551955	112,88965	-0,5786888	-885,02911
45349	0,40552187	113,08984	-0,58191133	-887,80579
45349	0,40552419	113,29004	-0,58253795	-889,64551
45349	0,40552652	113,49023	-0,58455795	-891,79333
45349	0,40552881	113,69043	-0,58769995	-893,867
45349	0,40553114	113,89063	-0,59044504	-895,92542
45349	0,40553346	114,09082	-0,59143269	-898,07178
45349	0,40553579	114,29102	-0,5942136	-900,15735
45349	0,40553808	114,49121	-0,59668118	-902,2489
45349	0,40554041	114,69141	-0,59832525	-903,85645
45349	0,40554273	114,8916	-0,59977835	-905,8067
45349	0,40554506	115,0918	-0,60309041	-908,0481
45349	0,40554735	115,29199	-0,6038155	-909,99628
45349	0,40554968	115,49219	-0,60660535	-912,46899
45349	0,405552	115,69238	-0,6093713	-914,28455
45349	0,40555432	115,89258	-0,6108095	-916,29443
45349	0,40555662	116,09277	-0,61392462	-918,22144
45349	0,40555894	116,29297	-0,61604011	-920,90308
45349	0,40556127	116,49316	-0,61782146	-923,1972
45349	0,40556359	116,69336	-0,61997879	-925,43597
45349	0,40556589	116,89355	-0,62363392	-927,49475
45349	0,40556821	117,09375	-0,62552863	-929,79187
45349	0,40557054	117,29395	-0,62643272	-932,53668
45349	0,40557286	117,49414	-0,63040119	-934,85919
45349	0,40557516	117,69434	-0,6324302	-937,24902
45349	0,40557748	117,89453	-0,63542295	-939,72321
45349	0,40557981	118,09473	-0,63675672	-942,12677
45349	0,40558213	118,29492	-0,63986588	-944,22278
45349	0,40558442	118,49512	-0,64257813	-946,69574
45349	0,40558675	118,69531	-0,64508456	-949,30707
45349	0,40558907	118,89551	-0,64811307	-951,44147
45349	0,4055914	119,0957	-0,65044641	-953,48773
45349	0,40559369	119,2959	-0,65398526	-955,4776
45349	0,40559602	119,49609	-0,65627682	-957,88654
45349	0,40559834	119,69629	-0,65790594	-960,25226
45349	0,40560067	119,89648	-0,66176403	-962,53033
45349	0,40560296	120,09668	-0,66429132	-964,961
45349	0,40560529	120,29688	-0,66535652	-966,98993
45349	0,40560761	120,49707	-0,66973376	-969,91925
45349	0,40560994	120,69727	-0,67171204	-972,30249
45349	0,40561223	120,89746	-0,67408717	-974,74481
45349	0,40561455	121,09766	-0,67725295	-976,95166
45349	0,40561688	121,29785	-0,68051428	-979,3725
45349	0,4056192	121,49805	-0,68372488	-982,15845
45349	0,4056215	121,69824	-0,68639237	-984,78583
45349	0,40562382	121,89844	-0,68977302	-986,89819
45349	0,40562615	122,09863	-0,69204074	-989,10864
45349	0,40562847	122,29883	-0,69599128	-991,69757
45349	0,40563077	122,49902	-0,69903475	-994,25342
45349	0,40563309	122,69922	-0,70266908	-996,5965
45349	0,40563542	122,89941	-0,70615119	-998,24036
45349	0,40563774	123,09961	-0,71001518	-1000,5116
45349	0,40564004	123,2998	-0,71249771	-1002,7447
45349	0,40564236	123,5	-0,71560985	-1005,0737
45349	0,40564469	123,7002	-0,7189756	-1006,9009
45349	0,40564701	123,90039	-0,72238606	-1009,4279
45349	0,4056493	124,10059	-0,72746748	-1011,4717
45349	0,40565163	124,30078	-0,73029315	-1013,1094
45349	0,40565395	124,50098	-0,73435116	-1015,1946
45349	0,40565628	124,70117	-0,73757368	-1017,335
45349	0,40565857	124,90137	-0,74111247	-1019,561
45349	0,4056609	125,10156	-0,74599993	-1021,7816
45349	0,40566322	125,30176	-0,75007284	-1023,7628
45349	0,40566555	125,50195	-0,75348932	-1025,7959
45349	0,40566784	125,70215	-0,75711161	-1028,5204
45349	0,40567017	125,90234	-0,76372373	-1031,0802
45349	0,40567249	126,10254	-0,76736999	-1033,0339
45349	0,40567479	126,30273	-0,77237678	-1034,7661
45349	0,40567711	126,50293	-0,7783981	-1037,3872
45349	0,40567943	126,70313	-0,78345865	-1039,6334
45349	0,40568176	126,90332	-0,78882951	-1041,5908
45349	0,40568405	127,10352	-0,79521787	-1043,2979
45349	0,40568638	127,30371	-0,80150473	-1045,1882
45349	0,4056887	127,50391	-0,80829293	-1046,8983
45349	0,40569103	127,7041	-0,81671917	-1048,8799
45349	0,40569332	127,9043	-0,82438457	-1050,8257
45349	0,40569565	128,10449	-0,83419234	-1052,8066
45349	0,40569797	128,30469	-0,84376442	-1054,3459
45349	0,4057003	128,50488	-0,85618007	-1056,2593
45349	0,40570259	128,70508	-0,86871505	-1057,8135
45349	0,40570492	128,90527	-0,88482165	-1059,457
45349	0,40570724	129,10547	-0,90457743	-1061,0032
45349	0,40570956	129,30566	-0,92803913	-1061,3807
45349	0,40571186	129,50586	-0,95859629	-1061,28
45349	0,40571418	129,70605	-1,0033892	-1058,4464
45349	0,40571651	129,90625	-0,58594543	-160,44002
45349	0,40571883	130,10645	0,013227224	1,7144172
45349	0,40572113	130,30664	0,61589092	1,6427426
45349	0,40572345	130,50684	1,2183011	1,6849129
45349	0,40572578	130,70703	1,8198398	1,2331097
45349	0,4057281	130,90723	2,422447	1,4235466
45349	0,4057304	131,10742	3,02634	0,68579006
45349	0,40573272	131,30762	3,6286905	0,65315652
45349	0,40573505	131,50781	4,2327294	0,54661322
45349	0,40573737	131,70801	4,8337913	0,41905928
