Repository: BAMresearch/LebeDigital

- Code automation is performed in the dodo file.
- In your local machine, run doit command to execute the dodo.py file
  - This will generate the experimental metadata, process the raw data, combine with ontology to generate knowledge graph
  - if you want to upload the output to your datastore then run doit with the variable runson set to something else than 'actions' ex. doit runson=notactions. 'Actions' is there for the GitHub actions run which can not connect to the datastore.

File: usecases/MinimumWorkingExample/Data/Druckfestigkeit_BAM/20240227_7188_M03/Druckfestigkeiten_7Tage/20240227_7188_M03_W02/specimen.dat
MTS793|MPT|DEU|1|2|,|.|:|49|1|1|A

Bediener Information			Würfeldruckfestigkeit (150mm)			Zeit:	9,2460938	s	05.03.2024 09:55:32
Datum	05.03.2024
Prüfer: 	Be, Mac
Probe	20240227_7188_M03_W02
Protokoll Seite	-
Breite [mm]:	150
Höhe [mm]:	150
Länge Einfüllseite [mm]:	148
Masse [g]:	7852
Bediener Information Ende

Datenerfassung						Zeit:	140,59473	s	05.03.2024 09:57:43
Ch 1 Weg	Ch 1 Prüfkraft
mm	kN
4,9049816	2,6494651
-0,99590886	-961,16357

Datenerfassung						Zeit:	140,59961	s	05.03.2024 09:57:43
Datum	Tageszeit	Laufzeit	Ch 1 Weg	Ch 1 Prüfkraft
d	d	s	mm	kN
45356	0,39604819	53,5625	-0,0005102313	-15,23163
45356	0,39605048	53,762695	-0,0038282266	-17,514042
45356	0,39605281	53,962891	-0,0064062374	-20,026825
45356	0,39605513	54,163086	-0,0075042788	-22,779366
45356	0,39605746	54,363281	-0,010634295	-25,221815
45356	0,39605975	54,563477	-0,012648365	-27,468613
45356	0,39606208	54,763672	-0,015142829	-30,340067
45356	0,3960644	54,963867	-0,017186739	-32,726337
45356	0,39606673	55,164063	-0,018633885	-35,057178
45356	0,39606902	55,364258	-0,023160324	-37,481598
45356	0,39607134	55,564453	-0,024252398	-39,861759
45356	0,39607367	55,764648	-0,025484711	-41,768215
45356	0,39607599	55,964844	-0,027982159	-44,078194
45356	0,39607829	56,165039	-0,031118141	-46,356876
45356	0,39608061	56,365234	-0,031517971	-48,557629
45356	0,39608294	56,56543	-0,034782257	-50,761215
45356	0,39608526	56,765625	-0,036769476	-52,851997
45356	0,39608756	56,96582	-0,039064024	-55,098942
45356	0,39608988	57,166016	-0,040788665	-56,777706
45356	0,39609221	57,366211	-0,043283131	-59,02972
45356	0,39609453	57,566406	-0,044873498	-61,912647
45356	0,39609683	57,766602	-0,046619028	-64,322464
45356	0,39609915	57,966797	-0,048782289	-66,851784
45356	0,39610147	58,166992	-0,050122019	-69,078171
45356	0,3961038	58,367188	-0,054260563	-70,929939
45356	0,39610609	58,567383	-0,056683414	-72,704666
45356	0,39610842	58,767578	-0,059467308	-74,595474
45356	0,39611074	58,967773	-0,060559381	-76,411926
45356	0,39611307	59,167969	-0,062543616	-78,418961
45356	0,39611536	59,368164	-0,064193659	-80,462509
45356	0,39611769	59,568359	-0,066380791	-82,413666
45356	0,39612001	59,768555	-0,068496317	-84,403862
45356	0,39612234	59,96875	-0,071751647	-86,894592
45356	0,39612463	60,168945	-0,073013797	-89,297707
45356	0,39612696	60,369141	-0,075332217	-91,545692
45356	0,39612928	60,569336	-0,076585419	-93,718727
45356	0,3961316	60,769531	-0,07931859	-96,070724
45356	0,3961339	60,969727	-0,08142516	-98,60482
45356	0,39613622	61,169922	-0,082642548	-100,65447
45356	0,39613855	61,370117	-0,08500573	-103,10423
45356	0,39614087	61,570313	-0,087336086	-105,74307
45356	0,39614317	61,770508	-0,088595249	-108,40964
45356	0,39614549	61,970703	-0,08982756	-110,37048
45356	0,39614782	62,170898	-0,09250702	-112,09156
45356	0,39615014	62,371094	-0,095159627	-113,9773
45356	0,39615244	62,571289	-0,095622122	-116,00997
45356	0,39615476	62,771484	-0,097633205	-118,47388
45356	0,39615709	62,97168	-0,098564155	-121,14804
45356	0,39615941	63,171875	-0,1001038	-123,82295
45356	0,39616171	63,37207	-0,10226408	-126,5135
45356	0,39616403	63,572266	-0,10464516	-129,10287
45356	0,39616635	63,772461	-0,10532845	-131,4662
45356	0,39616868	63,972656	-0,1075126	-133,9325
45356	0,39617097	64,172852	-0,10846443	-136,21013
45356	0,3961733	64,373047	-0,11113494	-138,33176
45356	0,39617562	64,573242	-0,11217629	-141,06404
45356	0,39617795	64,773438	-0,11321167	-143,19073
45356	0,39618024	64,973633	-0,11483785	-145,32785
45356	0,39618257	65,173828	-0,11689966	-147,43994
45356	0,39618489	65,374023	-0,11851986	-149,63072
45356	0,39618722	65,574219	-0,11889881	-151,86693
45356	0,39618951	65,774414	-0,12130973	-153,93387
45356	0,39619184	65,974609	-0,12253309	-156,32312
45356	0,39619416	66,174805	-0,12426668	-158,22659
45356	0,39619648	66,375	-0,12610173	-160,35315
45356	0,39619878	66,575195	-0,12606592	-162,21176
45356	0,3962011	66,775391	-0,12828587	-165,28662
45356	0,39620343	66,975586	-0,13048494	-167,94693
45356	0,39620575	67,175781	-0,131395	-170,23991
45356	0,39620805	67,375977	-0,13380294	-172,53217
45356	0,39621037	67,576172	-0,13249901	-174,31911
45356	0,3962127	67,776367	-0,13660175	-176,24165
45356	0,39621499	67,976563	-0,1369807	-177,68022
45356	0,39621732	68,176758	-0,1380101	-179,64195
45356	0,39621964	68,376953	-0,1399824	-182,00557
45356	0,39622197	68,577148	-0,14156084	-184,01903
45356	0,39622426	68,777344	-0,14238138	-186,02159
45356	0,39622658	68,977539	-0,14373305	-187,8045
45356	0,39622891	69,177734	-0,14513245	-190,1656
45356	0,39623123	69,37793	-0,14661542	-192,31659
45356	0,39623353	69,578125	-0,14745983	-194,74443
45356	0,39623585	69,77832	-0,14982599	-196,84608
45356	0,39623818	69,978516	-0,1505779	-199,13655
45356	0,3962405	70,178711	-0,15195642	-201,47812
45356	0,3962428	70,378906	-0,15307535	-203,7045
45356	0,39624512	70,579102	-0,15380937	-206,09926
45356	0,39624745	70,779297	-0,15629488	-208,67686
45356	0,39624977	70,979492	-0,15768832	-211,11201
45356	0,39625207	71,179688	-0,15884604	-213,42691
45356	0,39625439	71,379883	-0,15978892	-215,18823
45356	0,39625672	71,580078	-0,16095857	-217,06429
45356	0,39625904	71,780273	-0,16236992	-219,1418
45356	0,39626133	71,980469	-0,16417214	-221,32393
45356	0,39626366	72,180664	-0,16528809	-223,73792
45356	0,39626598	72,380859	-0,16737974	-226,52368
45356	0,39626831	72,581055	-0,16676806	-229,25969
45356	0,3962706	72,78125	-0,16978768	-231,75356
45356	0,39627293	72,981445	-0,17080514	-234,02687
45356	0,39627525	73,181641	-0,17135118	-236,75616
45356	0,39627758	73,381836	-0,17398888	-239,34912
45356	0,39627987	73,582031	-0,17451701	-241,68353
45356	0,3962822	73,782227	-0,17620584	-244,19841
45356	0,39628452	73,982422	-0,17760226	-246,25267
45356	0,39628685	74,182617	-0,17895393	-248,60631
45356	0,39628914	74,382813	-0,17997439	-250,58594
45356	0,39629146	74,583008	-0,1819258	-252,88683
45356	0,39629379	74,783203	-0,18286571	-254,9408
45356	0,39629611	74,983398	-0,18321481	-257,16226
45356	0,39629841	75,183594	-0,18503791	-259,52975
45356	0,39630073	75,383789	-0,18597184	-261,76941
45356	0,39630306	75,583984	-0,18775021	-263,65515
45356	0,39630538	75,78418	-0,18780093	-265,75562
45356	0,39630768	75,984375	-0,18985079	-267,85815
45356	0,39631	76,18457	-0,19014023	-270,3638
45356	0,39631233	76,384766	-0,19139344	-272,87329
45356	0,39631465	76,584961	-0,19314791	-275,61853
45356	0,39631695	76,785156	-0,19427578	-277,92599
45356	0,39631927	76,985352	-0,19540367	-280,14401
45356	0,39632159	77,185547	-0,19693735	-281,89984
45356	0,39632392	77,385742	-0,1979399	-283,34122
45356	0,39632621	77,585938	-0,19973317	-285,64316
45356	0,39632854	77,786133	-0,20056565	-287,35529
45356	0,39633086	77,986328	-0,20256481	-289,55173
45356	0,39633319	78,186523	-0,20328988	-291,46353
45356	0,39633548	78,386719	-0,20457888	-293,60709
45356	0,39633781	78,586914	-0,20550983	-295,61008
45356	0,39634013	78,787109	-0,20657207	-297,62265
45356	0,39634246	78,987305	-0,20708528	-300,15344
45356	0,39634475	79,1875	-0,20923959	-302,4317
45356	0,39634708	79,387695	-0,21054351	-304,56717
45356	0,3963494	79,587891	-0,21118504	-306,89651
45356	0,39635172	79,788086	-0,21146849	-309,34137
45356	0,39635402	79,988281	-0,21403457	-311,68695
45356	0,39635634	80,188477	-0,21537131	-313,66614
45356	0,39635867	80,388672	-0,21620977	-316,17609
45356	0,39636099	80,588867	-0,21764199	-318,63135
45356	0,39636329	80,789063	-0,21928309	-321,06128
45356	0,39636561	80,989258	-0,21962623	-323,63397
45356	0,39636794	81,189453	-0,22112112	-325,64233
45356	0,39637026	81,389648	-0,22240713	-327,23572
45356	0,39637256	81,589844	-0,22283681	-329,24545
45356	0,39637488	81,790039	-0,22480911	-331,29718
45356	0,39637721	81,990234	-0,22575498	-333,71252
45356	0,39637953	82,19043	-0,22799283	-336,18878
45356	0,39638183	82,390625	-0,22826734	-338,99869
45356	0,39638415	82,59082	-0,23137049	-341,51447
45356	0,39638647	82,791016	-0,23213138	-343,95975
45356	0,3963888	82,991211	-0,23268636	-346,38834
45356	0,39639109	83,191406	-0,23270725	-348,93344
45356	0,39639342	83,391602	-0,23478994	-351,43311
45356	0,39639574	83,591797	-0,23553291	-354,00967
45356	0,39639807	83,791992	-0,2367145	-356,21594
45356	0,39640036	83,992188	-0,23867188	-358,4006
45356	0,39640269	84,192383	-0,23967743	-360,61984
45356	0,39640501	84,392578	-0,24120215	-362,8009
45356	0,39640734	84,592773	-0,24122304	-365,19449
45356	0,39640963	84,792969	-0,24259856	-367,23505
45356	0,39641196	84,993164	-0,243073	-369,3902
45356	0,39641428	85,193359	-0,24438587	-371,58337
45356	0,3964166	85,393555	-0,24685349	-373,85565
45356	0,3964189	85,59375	-0,24763525	-376,10153
45356	0,39642122	85,793945	-0,24870643	-378,04987
45356	0,39642355	85,994141	-0,24809176	-379,94666
45356	0,39642587	86,194336	-0,25050864	-382,36584
45356	0,39642817	86,394531	-0,25133517	-384,9895
45356	0,39643049	86,594727	-0,25284198	-387,69495
45356	0,39643282	86,794922	-0,25425929	-390,39294
45356	0,39643514	86,995117	-0,25505	-392,35721
45356	0,39643744	87,195313	-0,2556408	-394,41925
45356	0,39643976	87,395508	-0,25789955	-396,12439
45356	0,39644209	87,595703	-0,25894687	-398,04529
45356	0,39644441	87,795898	-0,25915274	-399,74805
45356	0,3964467	87,996094	-0,2606506	-401,94345
45356	0,39644903	88,196289	-0,26192471	-403,82053
45356	0,39645135	88,396484	-0,26304364	-405,93158
45356	0,39645368	88,59668	-0,26497117	-407,87753
45356	0,39645597	88,796875	-0,26563358	-409,89633
45356	0,3964583	88,99707	-0,2671971	-412,37665
45356	0,39646062	89,197266	-0,2693693	-414,68439
45356	0,39646295	89,397461	-0,27001679	-416,88171
45356	0,39646524	89,597656	-0,27084032	-419,37228
45356	0,39646757	89,797852	-0,27145499	-421,45709
45356	0,39646989	89,998047	-0,27328405	-423,46848
45356	0,39647222	90,198242	-0,27430153	-426,03116
45356	0,39647451	90,398438	-0,27532497	-428,19897
45356	0,39647684	90,598633	-0,27620819	-430,59702
45356	0,39647916	90,798828	-0,27858332	-432,97272
45356	0,39648148	90,999023	-0,27851766	-435,59415
45356	0,39648378	91,199219	-0,28043625	-437,87491
45356	0,3964861	91,399414	-0,28215194	-439,8952
45356	0,39648843	91,599609	-0,28332159	-441,58127
45356	0,39649075	91,799805	-0,28415707	-443,60693
45356	0,39649305	92	-0,28505519	-445,69965
45356	0,39649537	92,200195	-0,28713191	-447,94318
45356	0,3964977	92,400391	-0,28832245	-450,66486
45356	0,39650002	92,600586	-0,28830156	-453,47076
45356	0,39650232	92,800781	-0,29020226	-455,96924
45356	0,39650464	93,000977	-0,29107055	-458,16119
45356	0,39650697	93,201172	-0,29366645	-460,59232
45356	0,39650929	93,401367	-0,29352921	-463,27661
45356	0,39651158	93,601563	-0,29611915	-465,44385
45356	0,39651391	93,801758	-0,29490474	-467,70047
45356	0,39651623	94,001953	-0,2986733	-470,57013
45356	0,39651856	94,202148	-0,29944909	-473,03076
45356	0,39652085	94,402344	-0,29993543	-475,32837
45356	0,39652318	94,602539	-0,30140048	-477,42361
45356	0,3965255	94,802734	-0,30264175	-479,59622
45356	0,3965278	95,00293	-0,30394268	-482,04269
45356	0,39653012	95,203125	-0,30488259	-484,12006
45356	0,39653245	95,40332	-0,30584636	-486,21799
45356	0,39653477	95,603516	-0,30710256	-488,46152
45356	0,39653707	95,803711	-0,30836171	-490,60312
45356	0,39653939	96,003906	-0,30987152	-492,60181
45356	0,39654171	96,204102	-0,31082931	-495,14142
45356	0,39654404	96,404297	-0,31166777	-496,91702
45356	0,39654633	96,604492	-0,31329396	-499,07294
45356	0,39654866	96,804688	-0,31405482	-501,26877
45356	0,39655098	97,004883	-0,31534979	-503,80136
45356	0,39655331	97,205078	-0,3171013	-506,32474
45356	0,3965556	97,405273	-0,31853053	-508,87341
45356	0,39655793	97,605469	-0,31797555	-511,42569
45356	0,39656025	97,805664	-0,32010299	-513,64685
45356	0,39656258	98,005859	-0,32157999	-515,71338
45356	0,39656487	98,206055	-0,32386857	-517,88293
45356	0,3965672	98,40625	-0,32539925	-519,43506
45356	0,39656952	98,606445	-0,32567677	-521,07898
45356	0,39657184	98,806641	-0,32507402	-523,16156
45356	0,39657414	99,006836	-0,32748196	-525,46912
45356	0,39657646	99,207031	-0,32940951	-527,4361
45356	0,39657879	99,407227	-0,3316026	-529,2594
45356	0,39658111	99,607422	-0,33155784	-531,43231
45356	0,39658341	99,807617	-0,33297515	-533,42487
45356	0,39658573	100,00781	-0,33412689	-535,49701
45356	0,39658806	100,20801	-0,33568743	-537,76471
45356	0,39659038	100,4082	-0,33794916	-540,10181
45356	0,39659268	100,6084	-0,33814013	-542,52802
45356	0,396595	100,80859	-0,34000501	-544,5343
45356	0,39659733	101,00879	-0,34023774	-546,84692
45356	0,39659965	101,20898	-0,34239206	-549,00555
45356	0,39660195	101,40918	-0,34360945	-551,51874
45356	0,39660427	101,60938	-0,34519085	-553,93213
45356	0,39660659	101,80957	-0,34491634	-556,03381
45356	0,39660892	102,00977	-0,34695429	-558,16138
45356	0,39661121	102,20996	-0,34783155	-560,57898
45356	0,39661354	102,41016	-0,34954724	-563,28027
45356	0,39661586	102,61035	-0,35095856	-565,83728
45356	0,39661819	102,81055	-0,35201186	-567,78516
45356	0,39662048	103,01074	-0,35316956	-569,8645
45356	0,39662281	103,21094	-0,35431835	-571,77362
45356	0,39662513	103,41113	-0,35742149	-573,61896
45356	0,39662746	103,61133	-0,35915807	-575,7406
45356	0,39662975	103,81152	-0,35856727	-577,8476
45356	0,39663208	104,01172	-0,36070669	-580,28784
45356	0,3966344	104,21191	-0,36232987	-582,95905
45356	0,39663672	104,41211	-0,36251783	-585,66296
45356	0,39663902	104,6123	-0,36472586	-588,07874
45356	0,39664134	104,8125	-0,36631027	-590,79675
45356	0,39664367	105,0127	-0,36641172	-593,27777
45356	0,39664599	105,21289	-0,36964318	-595,77045
45356	0,39664829	105,41309	-0,37035334	-597,9931
45356	0,39665061	105,61328	-0,37185419	-600,27747
45356	0,39665294	105,81348	-0,37402639	-602,86487
45356	0,39665526	106,01367	-0,37502897	-605,17871
45356	0,39665756	106,21387	-0,37725189	-607,25806
45356	0,39665988	106,41406	-0,37783074	-609,70331
45356	0,39666221	106,61426	-0,37934652	-611,96594
45356	0,39666453	106,81445	-0,38081455	-614,24402
45356	0,39666682	107,01465	-0,38120842	-616,6604
45356	0,39666915	107,21484	-0,38497996	-618,70245
45356	0,39667147	107,41504	-0,38457716	-620,52216
45356	0,3966738	107,61523	-0,38547826	-622,76392
45356	0,39667609	107,81543	-0,38650468	-625,29144
45356	0,39667842	108,01563	-0,38762957	-627,54926
45356	0,39668074	108,21582	-0,39023444	-629,82404
45356	0,39668307	108,41602	-0,39237085	-631,60864
45356	0,39668536	108,61621	-0,39344501	-633,73889
45356	0,39668769	108,81641	-0,39392543	-635,93207
45356	0,39669001	109,0166	-0,39566797	-638,22443
45356	0,39669234	109,2168	-0,39725834	-640,50311
45356	0,39669463	109,41699	-0,39823106	-643,30725
45356	0,39669695	109,61719	-0,40036747	-645,67651
45356	0,39669928	109,81738	-0,40263814	-648,19244
45356	0,3967016	110,01758	-0,40356013	-650,41925
45356	0,3967039	110,21777	-0,40465221	-652,36328
45356	0,39670622	110,41797	-0,40677369	-654,33142
45356	0,39670855	110,61816	-0,40734658	-656,18097
45356	0,39671087	110,81836	-0,40941438	-657,85016
45356	0,39671317	111,01855	-0,40978137	-660,01233
45356	0,39671549	111,21875	-0,41134787	-662,36371
45356	0,39671782	111,41895	-0,41441822	-664,23175
45356	0,39672014	111,61914	-0,41524771	-666,17487
45356	0,39672244	111,81934	-0,41686493	-668,22467
45356	0,39672476	112,01953	-0,41861942	-670,5835
45356	0,39672709	112,21973	-0,41967568	-672,28668
45356	0,39672941	112,41992	-0,42080954	-674,698
45356	0,3967317	112,62012	-0,42322344	-677,39423
45356	0,39673403	112,82031	-0,42413351	-679,18622
45356	0,39673635	113,02051	-0,4256821	-681,28253
45356	0,39673868	113,2207	-0,42688456	-683,34845
45356	0,39674097	113,4209	-0,42893744	-685,57227
45356	0,3967433	113,62109	-0,4306919	-687,80267
45356	0,39674562	113,82129	-0,43203461	-690,21844
45356	0,39674795	114,02148	-0,43710709	-697,6145
45356	0,39675024	114,22168	-0,44015357	-700,48236
45356	0,39675257	114,42188	-0,43715781	-695,89996
45356	0,39675489	114,62207	-0,43837819	-698,01117
45356	0,39675722	114,82227	-0,4433701	-706,9906
45356	0,39675951	115,02246	-0,44337907	-704,99628
45356	0,39676183	115,22266	-0,44248691	-704,89551
45356	0,39676416	115,42285	-0,44769663	-712,74274
45356	0,39676648	115,62305	-0,44868726	-711,01361
45356	0,39676878	115,82324	-0,44752058	-710,23193
45356	0,3967711	116,02344	-0,4528974	-720,10571
45356	0,39677343	116,22363	-0,45463398	-717,27478
45356	0,39677575	116,42383	-0,45395368	-716,80511
45356	0,39677805	116,62402	-0,45879343	-727,91486
45356	0,39678037	116,82422	-0,45937824	-723,55566
45356	0,3967827	117,02441	-0,45914552	-724,87531
45356	0,39678502	117,22461	-0,46329898	-735,77905
45356	0,39678732	117,4248	-0,46152359	-729,40851
45356	0,39678964	117,625	-0,46865192	-737,21942
45356	0,39679196	117,8252	-0,46871158	-739,77527
45356	0,39679429	118,02539	-0,46742558	-736,42694
45356	0,39679658	118,22559	-0,47357818	-747,77209
45356	0,39679891	118,42578	-0,47174016	-742,55463
45356	0,39680123	118,62598	-0,47586975	-745,73871
45356	0,39680356	118,82617	-0,47976065	-751,91016
45356	0,39680585	119,02637	-0,47541323	-747,80908
45356	0,39680818	119,22656	-0,48263705	-758,34625
45356	0,3968105	119,42676	-0,48022014	-753,12103
45356	0,39681283	119,62695	-0,48576406	-758,49622
45356	0,39681512	119,82715	-0,48720524	-765,12366
45356	0,39681745	120,02734	-0,48684123	-758,16089
45356	0,39681977	120,22754	-0,49270439	-769,19849
45356	0,39682209	120,42773	-0,49226579	-764,43103
45356	0,39682439	120,62793	-0,49564049	-766,0061
45356	0,39682671	120,82813	-0,49837962	-775,50525
45356	0,39682904	121,02832	-0,49678925	-768,59351
45356	0,39683136	121,22852	-0,50238389	-779,82123
45356	0,39683366	121,42871	-0,50115156	-773,71533
45356	0,39683598	121,62891	-0,50659406	-783,87494
45356	0,39683831	121,8291	-0,50844997	-782,05762
45356	0,3968406	122,0293	-0,511944	-785,50513
45356	0,39684293	122,22949	-0,51267505	-791,62299
45356	0,39684525	122,42969	-0,51129949	-784,87543
45356	0,39684758	122,62988	-0,51741928	-795,6308
45356	0,39684987	122,83008	-0,51602584	-789,22388
45356	0,3968522	123,03027	-0,52191591	-798,82977
45356	0,39685452	123,23047	-0,52282298	-795,98511
45356	0,39685684	123,43066	-0,52536815	-801,38739
45356	0,39685914	123,63086	-0,52777308	-804,67725
45356	0,39686146	123,83105	-0,53013033	-801,07745
45356	0,39686379	124,03125	-0,53131491	-809,24445
45356	0,39686611	124,23145	-0,53221303	-802,82208
45356	0,39686841	124,43164	-0,53703189	-813,28833
45356	0,39687073	124,63184	-0,53988737	-814,14905
45356	0,39687306	124,83203	-0,54097646	-816,73499
45356	0,39687538	125,03223	-0,5440498	-818,44891
45356	0,39687768	125,23242	-0,5469172	-820,76068
45356	0,39688	125,43262	-0,54877913	-822,93506
45356	0,39688233	125,63281	-0,55169427	-824,70172
45356	0,39688465	125,83301	-0,55434692	-827,23492
45356	0,39688694	126,0332	-0,55615807	-829,26361
45356	0,39688927	126,2334	-0,55878383	-831,11578
45356	0,39689159	126,43359	-0,56226295	-833,42517
45356	0,39689392	126,63379	-0,56485885	-835,46875
45356	0,39689621	126,83398	-0,56809926	-837,72717
45356	0,39689854	127,03418	-0,57103533	-839,67773
45356	0,39690086	127,23438	-0,57310909	-841,96893
45356	0,39690319	127,43457	-0,57585418	-844,62964
45356	0,39690548	127,63477	-0,57885891	-846,90509
45356	0,39690781	127,83496	-0,58009124	-848,7561
45356	0,39691013	128,03516	-0,58482355	-850,67596
45356	0,39691246	128,23535	-0,58705842	-852,48468
45356	0,39691475	128,43555	-0,59094036	-854,20099
45356	0,39691707	128,63574	-0,59354222	-856,52643
45356	0,3969194	128,83594	-0,59615904	-858,59863
45356	0,39692172	129,03613	-0,60006481	-861,00989
45356	0,39692402	129,23633	-0,60178351	-863,63489
45356	0,39692634	129,43652	-0,60596681	-865,88049
45356	0,39692867	129,63672	-0,60945785	-868,43396
45356	0,39693099	129,83691	-0,61295485	-871,1922
45356	0,39693329	130,03711	-0,61517781	-873,58411
45356	0,39693561	130,2373	-0,61954612	-876,04578
45356	0,39693794	130,4375	-0,62241656	-878,45587
45356	0,39694026	130,6377	-0,62679976	-880,77124
45356	0,39694256	130,83789	-0,62950307	-883,35388
45356	0,39694488	131,03809	-0,63361776	-885,52319
45356	0,39694721	131,23828	-0,63835305	-887,62933
45356	0,39694953	131,43848	-0,64158154	-889,94202
45356	0,39695182	131,63867	-0,64353889	-892,16797
45356	0,39695415	131,83887	-0,64976615	-894,60724
45356	0,39695647	132,03906	-0,65340042	-896,62817
45356	0,3969588	132,23926	-0,65763146	-898,98584
45356	0,39696109	132,43945	-0,66300231	-901,08362
45356	0,39696342	132,63965	-0,66618305	-903,16681
45356	0,39696574	132,83984	-0,67172992	-905,65826
45356	0,39696807	133,04004	-0,67592818	-907,50989
45356	0,39697036	133,24023	-0,67987871	-909,8559
45356	0,39697269	133,44043	-0,68578666	-912,08154
45356	0,39697501	133,64063	-0,69059956	-914,35486
45356	0,39697734	133,84082	-0,6957854	-915,89178
45356	0,39697963	134,04102	-0,7014994	-918,24109
45356	0,39698195	134,24121	-0,70560813	-920,23187
45356	0,39698428	134,44141	-0,71125942	-922,69507
45356	0,3969866	134,6416	-0,7174837	-925,43774
45356	0,3969889	134,8418	-0,72426587	-927,79901
45356	0,39699122	135,04199	-0,72999179	-930,06427
45356	0,39699355	135,24219	-0,73733497	-932,55334
45356	0,39699587	135,44238	-0,74413502	-934,23541
45356	0,39699817	135,64258	-0,75049055	-936,33496
45356	0,39700049	135,84277	-0,75739509	-938,10107
45356	0,39700282	136,04297	-0,76624507	-939,94348
45356	0,39700514	136,24316	-0,7742148	-941,95123
45356	0,39700744	136,44336	-0,78428817	-943,86218
45356	0,39700976	136,64355	-0,79294717	-945,64703
45356	0,39701208	136,84375	-0,8030951	-947,59283
45356	0,39701441	137,04395	-0,81449622	-949,56635
45356	0,3970167	137,24414	-0,82679552	-951,21472
45356	0,39701903	137,44434	-0,84070003	-953,13989
45356	0,39702135	137,64453	-0,85588467	-954,65955
45356	0,39702368	137,84473	-0,87568521	-956,32611
45356	0,39702597	138,04492	-0,89644057	-957,58435
45356	0,3970283	138,24512	-0,92273688	-958,52637
45356	0,39703062	138,44531	-0,95741773	-957,72052
45356	0,39703295	138,64551	-0,91565037	-736,23206
45356	0,39703524	138,8457	-0,33319893	1,8093376
45356	0,39703757	139,0459	0,26693153	1,8285601
45356	0,39703989	139,24609	0,86756629	1,8170862
45356	0,39704221	139,44629	1,469684	1,7750649
45356	0,39704451	139,64648	2,0683136	1,545289
45356	0,39704683	139,84668	2,6710548	1,390168
45356	0,39704916	140,04688	3,2724326	1,0544448
45356	0,39705148	140,24707	3,8735418	0,63154984
45356	0,39705378	140,44727	4,4743495	0,70635366

File: usecases/MinimumWorkingExample/Data/Druckfestigkeit_BAM/20240227_7188_M03/Druckfestigkeiten_7Tage/20240227_7188_M03_W03/specimen.dat
MTS793|MPT|DEU|1|2|,|.|:|49|1|1|A

Bediener Information			Würfeldruckfestigkeit (150mm)			Zeit:	9,7509766	s	05.03.2024 09:58:02
Datum	05.03.2024
Prüfer: 	Be, Mac
Probe	20240227_7188_M03_W03
Protokoll Seite	-
Breite [mm]:	150
Höhe [mm]:	150
Länge Einfüllseite [mm]:	149
Masse [g]:	7878
Bediener Information Ende

Datenerfassung						Zeit:	135,75586	s	05.03.2024 10:00:08
Ch 1 Weg	Ch 1 Prüfkraft
mm	kN
4,9061065	2,7947514
-1,1018162	-906,59528

Datenerfassung						Zeit:	135,76074	s	05.03.2024 10:00:08
Datum	Tageszeit	Laufzeit	Ch 1 Weg	Ch 1 Prüfkraft
d	d	s	mm	kN
45356	0,39778385	53,525391	-0,00177835	-16,835442
45356	0,39778617	53,725586	-0,0046696607	-18,874815
45356	0,39778849	53,925781	-0,0070716268	-21,345129
45356	0,39779079	54,125977	-0,0099301152	-23,686102
45356	0,39779311	54,326172	-0,013086985	-26,109329
45356	0,39779544	54,526367	-0,016023053	-28,402021
45356	0,39779776	54,726563	-0,018565258	-30,474028
45356	0,39780006	54,926758	-0,021006014	-32,59655
45356	0,39780238	55,126953	-0,024321025	-35,049877
45356	0,39780471	55,327148	-0,027036291	-37,087162
45356	0,39780703	55,527344	-0,029002622	-39,219372
45356	0,39780933	55,727539	-0,032616012	-41,273792
45356	0,39781165	55,927734	-0,034976207	-44,062843
45356	0,39781398	56,12793	-0,03785558	-45,86499
45356	0,3978163	56,328125	-0,039845783	-48,221611
45356	0,3978186	56,52832	-0,041379459	-50,206593
45356	0,39782092	56,728516	-0,043841101	-52,374561
45356	0,39782324	56,928711	-0,047546994	-54,157635
45356	0,39782557	57,128906	-0,049713239	-56,625267
45356	0,39782786	57,329102	-0,05378912	-59,047451
45356	0,39783019	57,529297	-0,055197477	-61,649345
45356	0,39783251	57,729492	-0,058607973	-64,1511
45356	0,39783484	57,929688	-0,06215572	-66,340675
45356	0,39783713	58,129883	-0,064814292	-68,619507
45356	0,39783946	58,330078	-0,06722521	-70,453842
45356	0,39784178	58,530273	-0,070453696	-72,197426
45356	0,39784411	58,730469	-0,074669816	-74,125488
45356	0,3978464	58,930664	-0,077032991	-76,211357
45356	0,39784873	59,130859	-0,079978012	-78,337753
45356	0,39785105	59,331055	-0,082764886	-80,472939
45356	0,39785337	59,53125	-0,085623376	-82,432884
45356	0,39785567	59,731445	-0,088380419	-84,450653
45356	0,39785799	59,931641	-0,091865502	-86,463203
45356	0,39786032	60,131836	-0,094207793	-88,773781
45356	0,39786261	60,332031	-0,098325446	-91,065872
45356	0,39786494	60,532227	-0,10185529	-93,60041
45356	0,39786726	60,732422	-0,10306374	-95,809067
45356	0,39786959	60,932617	-0,105412	-98,115616
45356	0,39787188	61,132813	-0,10846741	-100,29073
45356	0,39787421	61,333008	-0,11210468	-102,83704
45356	0,39787653	61,533203	-0,11297894	-105,01634
45356	0,39787886	61,733398	-0,11659531	-107,54522
45356	0,39788115	61,933594	-0,11999685	-109,90974
45356	0,39788347	62,133789	-0,12233019	-112,44115
45356	0,3978858	62,333984	-0,12435023	-115,08566
45356	0,39788812	62,53418	-0,12650156	-117,23753
45356	0,39789042	62,734375	-0,12912433	-119,19524
45356	0,39789274	62,93457	-0,13101606	-121,16086
45356	0,39789507	63,134766	-0,1349905	-123,01888
45356	0,39789739	63,334961	-0,13604079	-125,14185
45356	0,39789969	63,535156	-0,13921855	-127,49996
45356	0,39790201	63,735352	-0,14035836	-129,6259
45356	0,39790434	63,935547	-0,14353015	-132,60912
45356	0,39790666	64,135742	-0,14523092	-135,37656
45356	0,39790896	64,335938	-0,14736733	-138,06369
45356	0,39791128	64,536133	-0,15087032	-140,18144
45356	0,3979136	64,736328	-0,15302165	-142,66919
45356	0,39791593	64,936523	-0,15444791	-145,11938
45356	0,39791822	65,136719	-0,15674843	-147,79921
45356	0,39792055	65,336914	-0,15913846	-150,0475
45356	0,39792287	65,537109	-0,16107495	-152,18745
45356	0,3979252	65,737305	-0,16344409	-154,42189
45356	0,39792749	65,9375	-0,16533881	-156,65871
45356	0,39792982	66,137695	-0,16809286	-158,9566
45356	0,39793214	66,337891	-0,16878213	-161,03905
45356	0,39793447	66,538086	-0,17168836	-163,17303
45356	0,39793676	66,738281	-0,17293261	-165,39987
45356	0,39793909	66,938477	-0,17666535	-167,64905
45356	0,39794141	67,138672	-0,1790524	-170,14395
45356	0,39794374	67,338867	-0,18014745	-172,20583
45356	0,39794603	67,539063	-0,18148719	-174,34563
45356	0,39794835	67,739258	-0,18337294	-176,4175
45356	0,39795068	67,939453	-0,1853184	-178,23468
45356	0,397953	68,139648	-0,18843946	-180,39432
45356	0,3979553	68,339844	-0,18997613	-182,78342
45356	0,39795762	68,540039	-0,19056989	-185,54445
45356	0,39795995	68,740234	-0,19317476	-187,99152
45356	0,39796227	68,94043	-0,19414152	-190,49001
45356	0,39796457	69,140625	-0,19688961	-192,49242
45356	0,39796689	69,34082	-0,1984382	-194,7556
45356	0,39796922	69,541016	-0,20061041	-196,83179
45356	0,39797154	69,741211	-0,20152943	-198,6545
45356	0,39797384	69,941406	-0,20309593	-200,3051
45356	0,39797616	70,141602	-0,20521742	-202,2494
45356	0,39797848	70,341797	-0,20714794	-204,43793
45356	0,39798081	70,541992	-0,20788494	-206,57744
45356	0,3979831	70,742188	-0,21145357	-208,36081
45356	0,39798543	70,942383	-0,21267694	-210,54503
45356	0,39798775	71,142578	-0,21539818	-212,81641
45356	0,39799008	71,342773	-0,21606058	-214,98215
45356	0,39799237	71,542969	-0,21644251	-216,96713
45356	0,3979947	71,743164	-0,21840286	-219,46576
45356	0,39799702	71,943359	-0,21982017	-221,6136
45356	0,39799935	72,143555	-0,22140756	-223,77606
45356	0,39800164	72,34375	-0,22289051	-226,13179
45356	0,39800397	72,543945	-0,22546554	-228,4303
45356	0,39800629	72,744141	-0,2259519	-230,91833
45356	0,39800861	72,944336	-0,22813009	-233,21387
45356	0,39801091	73,144531	-0,2305589	-235,36618
45356	0,39801323	73,344727	-0,23122728	-237,61552
45356	0,39801556	73,544922	-0,2330474	-240,04619
45356	0,39801788	73,745117	-0,234596	-242,12253
45356	0,39802018	73,945313	-0,23698603	-244,90173
45356	0,3980225	74,145508	-0,23790802	-247,38487
45356	0,39802483	74,345703	-0,23981766	-249,32024
45356	0,39802715	74,545898	-0,24079934	-251,12193
45356	0,39802945	74,746094	-0,24305211	-252,92438
45356	0,39803177	74,946289	-0,24405168	-255,0083
45356	0,3980341	75,146484	-0,24604785	-257,52823
45356	0,39803642	75,34668	-0,2469788	-259,65909
45356	0,39803872	75,546875	-0,24871837	-261,89084
45356	0,39804104	75,74707	-0,24982834	-264,53342
45356	0,39804336	75,947266	-0,25149629	-267,23859
45356	0,39804569	76,147461	-0,25365061	-269,86282
45356	0,39804798	76,347656	-0,25525588	-272,35043
45356	0,39805031	76,547852	-0,25581685	-274,73148
45356	0,39805263	76,748047	-0,25752059	-277,17722
45356	0,39805496	76,948242	-0,25935563	-279,64349
45356	0,39805725	77,148438	-0,26215446	-281,96942
45356	0,39805958	77,348633	-0,26152787	-284,3183
45356	0,3980619	77,548828	-0,26285267	-286,63705
45356	0,39806423	77,749023	-0,26557988	-289,22614
45356	0,39806652	77,949219	-0,26788038	-291,25986
45356	0,39806885	78,149414	-0,26811311	-293,43973
45356	0,39807117	78,349609	-0,26895157	-295,5575
45356	0,39807349	78,549805	-0,27104023	-297,65125
45356	0,39807579	78,75	-0,27155346	-299,99908
45356	0,39807811	78,950195	-0,27353469	-302,13083
45356	0,39808044	79,150391	-0,2758173	-304,67239
45356	0,39808276	79,350586	-0,27675125	-306,70966
45356	0,39808506	79,550781	-0,27953514	-308,81699
45356	0,39808738	79,750977	-0,27961868	-311,18912
45356	0,39808971	79,951172	-0,28158501	-313,02374
45356	0,39809203	80,151367	-0,28294861	-314,8685
45356	0,39809433	80,351563	-0,28488809	-316,98343
45356	0,39809665	80,551758	-0,28566986	-319,55478
45356	0,39809898	80,751953	-0,28666943	-322,24457
45356	0,3981013	80,952148	-0,28823295	-324,7222
45356	0,39810359	81,152344	-0,28984419	-327,14066
45356	0,39810592	81,352539	-0,29108545	-329,32455
45356	0,39810824	81,552734	-0,2929593	-331,54425
45356	0,39811057	81,75293	-0,2943587	-333,20526
45356	0,39811286	81,953125	-0,29503006	-335,45102
45356	0,39811519	82,15332	-0,29709187	-337,43735
45356	0,39811751	82,353516	-0,29815114	-338,91928
45356	0,39811984	82,553711	-0,29966691	-341,20944
45356	0,39812213	82,753906	-0,3011021	-343,45847
45356	0,39812446	82,954102	-0,30324748	-345,28043
45356	0,39812678	83,154297	-0,3039785	-347,70187
45356	0,39812911	83,354492	-0,3046976	-349,73602
45356	0,3981314	83,554688	-0,30649385	-352,01456
45356	0,39813372	83,754883	-0,30806631	-353,77527
45356	0,39813605	83,955078	-0,30821252	-355,93164
45356	0,39813837	84,155273	-0,31152454	-358,22046
45356	0,39814067	84,355469	-0,31214219	-360,39035
45356	0,39814299	84,555664	-0,31471723	-362,60376
45356	0,39814532	84,755859	-0,31599131	-365,07306
45356	0,39814764	84,956055	-0,31660002	-367,48404
45356	0,39814994	85,15625	-0,31751007	-369,6857
45356	0,39815226	85,356445	-0,31894827	-371,84323
45356	0,39815459	85,556641	-0,3203238	-374,18869
45356	0,39815691	85,756836	-0,3220216	-376,6973
45356	0,39815921	85,957031	-0,32311666	-378,94751
45356	0,39816153	86,157227	-0,32412517	-381,45197
45356	0,39816386	86,357422	-0,32641974	-383,90826
45356	0,39816618	86,557617	-0,32631826	-386,08755
45356	0,39816847	86,757813	-0,32759237	-388,50467
45356	0,3981708	86,958008	-0,3303524	-389,96365
45356	0,39817312	87,158203	-0,33192486	-392,04861
45356	0,39817542	87,358398	-0,33378974	-393,99142
45356	0,39817774	87,558594	-0,33475649	-396,36682
45356	0,39818007	87,758789	-0,33569339	-398,63254
45356	0,39818239	87,958984	-0,33754933	-401,43845
45356	0,39818469	88,15918	-0,33861455	-403,72501
45356	0,39818701	88,359375	-0,33984387	-406,66681
45356	0,39818934	88,55957	-0,34206384	-409,22281
45356	0,39819166	88,759766	-0,34254423	-411,59149
45356	0,39819396	88,959961	-0,34559965	-414,07312
45356	0,39819628	89,160156	-0,34665293	-416,25198
45356	0,3981986	89,360352	-0,34667978	-418,59549
45356	0,39820093	89,560547	-0,34781066	-420,98145
45356	0,39820322	89,760742	-0,35007834	-423,39023
45356	0,39820555	89,960938	-0,35070196	-425,83759
45356	0,39820787	90,161133	-0,3517105	-428,06711
45356	0,3982102	90,361328	-0,35463759	-430,37695
45356	0,39821249	90,561523	-0,35597733	-432,44434
45356	0,39821482	90,761719	-0,35789591	-435,02744
45356	0,39821714	90,961914	-0,35839722	-437,02942
45356	0,39821947	91,162109	-0,35814357	-438,99652
45356	0,39822176	91,362305	-0,360829	-441,18878
45356	0,39822409	91,5625	-0,36105877	-443,36792
45356	0,39822641	91,762695	-0,36380982	-445,8497
45356	0,39822873	91,962891	-0,36473483	-447,98459
45356	0,39823103	92,163086	-0,36659971	-449,97556
45356	0,39823335	92,363281	-0,36871225	-451,79871
45356	0,39823568	92,563477	-0,36905238	-454,21268
45356	0,398238	92,763672	-0,37021309	-456,51147
45356	0,3982403	92,963867	-0,37238529	-459,26166
45356	0,39824262	93,164063	-0,37334907	-461,62274
45356	0,39824495	93,364258	-0,37464404	-464,19901
45356	0,39824727	93,564453	-0,3761479	-466,22421
45356	0,39824957	93,764648	-0,37770244	-468,08731
45356	0,39825189	93,964844	-0,37917048	-470,03995
45356	0,39825422	94,165039	-0,3814173	-471,90872
45356	0,39825654	94,365234	-0,38109803	-474,08084
45356	0,39825884	94,56543	-0,38395354	-476,07611
45356	0,39826116	94,765625	-0,38401321	-478,02518
45356	0,39826348	94,96582	-0,38704178	-480,22162
45356	0,39826581	95,166016	-0,38793093	-482,25876
45356	0,3982681	95,366211	-0,38954818	-484,42538
45356	0,39827043	95,566406	-0,39100128	-486,39175
45356	0,39827275	95,766602	-0,39243051	-488,64749
45356	0,39827508	95,966797	-0,39507121	-490,53754
45356	0,39827737	96,166992	-0,39616627	-492,53745
45356	0,3982797	96,367188	-0,39678392	-494,71613
45356	0,39828202	96,567383	-0,39823404	-497,13458
45356	0,39828435	96,767578	-0,39959764	-499,41446
45356	0,39828664	96,967773	-0,40224129	-501,92203
45356	0,39828897	97,167969	-0,4027575	-504,14468
45356	0,39829129	97,368164	-0,40414795	-506,55331
45356	0,39829361	97,568359	-0,40506098	-508,64008
45356	0,39829591	97,768555	-0,40710491	-510,70895
45356	0,39829823	97,96875	-0,40830141	-513,47906
45356	0,39830056	98,168945	-0,41101071	-516,10168
45356	0,39830288	98,369141	-0,41276518	-518,54993
45356	0,39830518	98,569336	-0,41446298	-520,5351
45356	0,3983075	98,769531	-0,41565651	-522,21057
45356	0,39830983	98,969727	-0,41651285	-524,47467
45356	0,39831215	99,169922	-0,41757211	-526,30688
45356	0,39831445	99,370117	-0,42000389	-528,60822
45356	0,39831677	99,570313	-0,42059767	-531,01416
45356	0,3983191	99,770508	-0,4226774	-533,59058
45356	0,39832142	99,970703	-0,42443189	-536,25641
45356	0,39832371	100,1709	-0,42545533	-539,09656
45356	0,39832604	100,37109	-0,42664587	-541,48877
45356	0,39832836	100,57129	-0,42886582	-543,83124
45356	0,39833069	100,77148	-0,43042338	-546,25507
45356	0,39833298	100,97168	-0,43240461	-548,61542
45356	0,39833531	101,17188	-0,4341203	-551,24933
45356	0,39833763	101,37207	-0,43453506	-553,44458
45356	0,39833996	101,57227	-0,43650436	-555,89258
45356	0,39834225	101,77246	-0,43693402	-558,17749
45356	0,39834458	101,97266	-0,43930319	-560,25262
45356	0,3983469	102,17285	-0,44118297	-562,67377
45356	0,39834923	102,37305	-0,44259432	-565,04187
45356	0,39835152	102,57324	-0,44593021	-567,10358
45356	0,39835384	102,77344	-0,4459869	-569,08246
45356	0,39835617	102,97363	-0,44778913	-571,3689
45356	0,39835849	103,17383	-0,44925717	-573,62701
45356	0,39836079	103,37402	-0,45142341	-575,81061
45356	0,39836311	103,57422	-0,45196944	-577,99841
45356	0,39836544	103,77441	-0,4540402	-580,47858
45356	0,39836776	103,97461	-0,45533818	-582,27924
45356	0,39837006	104,1748	-0,45717621	-584,28253
45356	0,39837238	104,375	-0,45864123	-586,45422
45356	0,39837471	104,5752	-0,45972735	-588,67627
45356	0,39837703	104,77539	-0,46122223	-591,104
45356	0,39837933	104,97559	-0,46281558	-593,70367
45356	0,39838165	105,17578	-0,46464169	-596,31134
45356	0,39838398	105,37598	-0,46741065	-598,63531
45356	0,3983863	105,57617	-0,46847588	-601,117
45356	0,39838859	105,77637	-0,46923974	-603,02966
45356	0,39839092	105,97656	-0,47246224	-605,02643
45356	0,39839324	106,17676	-0,4733932	-606,98474
45356	0,39839557	106,37695	-0,47478962	-608,71539
45356	0,39839786	106,57715	-0,47620693	-610,78607
45356	0,39840019	106,77734	-0,47720054	-612,81799
45356	0,39840251	106,97754	-0,48060209	-614,98431
45356	0,39840484	107,17773	-0,48165834	-616,99567
45356	0,39840713	107,37793	-0,48353517	-618,99298
45356	0,39840946	107,57813	-0,4847973	-621,0473
45356	0,39841178	107,77832	-0,486516	-623,10693
45356	0,39841411	107,97852	-0,48860765	-625,38916
45356	0,3984164	108,17871	-0,49102154	-627,25568
45356	0,39841872	108,37891	-0,49192563	-629,84406
45356	0,39842105	108,5791	-0,49323553	-632,10303
45356	0,39842337	108,7793	-0,49698618	-634,43658
45356	0,39842567	108,97949	-0,49875259	-636,50244
45356	0,39842799	109,17969	-0,49821252	-638,87952
45356	0,39843032	109,37988	-0,50155437	-641,11316
45356	0,39843264	109,58008	-0,50270015	-643,40918
45356	0,39843494	109,78027	-0,50408763	-645,68036
45356	0,39843726	109,98047	-0,50663579	-648,00494
45356	0,39843959	110,18066	-0,50784129	-649,88104
45356	0,39844191	110,38086	-0,51120102	-652,48456
45356	0,39844421	110,58105	-0,51160085	-655,07227
45356	0,39844653	110,78125	-0,51365072	-657,60071
45356	0,39844885	110,98145	-0,5185591	-662,11932
45356	0,39845118	111,18164	-0,52125645	-667,42474
45356	0,39845347	111,38184	-0,52317208	-669,789
45356	0,3984558	111,58203	-0,52340186	-667,52191
45356	0,39845812	111,78223	-0,52554721	-668,95599
45356	0,39846045	111,98242	-0,52731657	-671,32471
45356	0,39846274	112,18262	-0,52896661	-672,90778
45356	0,39846507	112,38281	-0,52963203	-673,26959
45356	0,39846739	112,58301	-0,53149688	-676,1062
45356	0,39846972	112,7832	-0,53721982	-687,12439
45356	0,39847201	112,9834	-0,53623521	-682,35455
45356	0,39847434	113,18359	-0,53703487	-682,83197
45356	0,39847666	113,38379	-0,54253697	-689,70319
45356	0,39847898	113,58398	-0,54443771	-693,09259
45356	0,39848128	113,78418	-0,54370666	-689,77472
45356	0,3984836	113,98438	-0,54842108	-695,35968
45356	0,39848593	114,18457	-0,54995173	-700,20197
45356	0,39848822	114,38477	-0,54793173	-696,95319
45356	0,39849055	114,58496	-0,55476165	-705,34344
45356	0,39849287	114,78516	-0,55615509	-705,80957
45356	0,3984952	114,98535	-0,55509585	-703,08832
45356	0,39849749	115,18555	-0,56089336	-713,48901
45356	0,39849982	115,38574	-0,56015939	-709,70142
45356	0,39850214	115,58594	-0,56171989	-709,89484
45356	0,39850447	115,78613	-0,56791133	-720,70776
45356	0,39850676	115,98633	-0,5672071	-715,38385
45356	0,39850909	116,18652	-0,56932563	-717,0036
45356	0,39851141	116,38672	-0,57324934	-727,54529
45356	0,39851373	116,58691	-0,57242876	-720,94287
45356	0,39851603	116,78711	-0,57845908	-730,07819
45356	0,39851835	116,9873	-0,58030009	-728,90875
45356	0,39852068	117,1875	-0,58013594	-726,77399
45356	0,398523	117,3877	-0,5844655	-737,6933
45356	0,3985253	117,58789	-0,58476686	-731,64099
45356	0,39852762	117,78809	-0,59010488	-739,58423
45356	0,39852995	117,98828	-0,59304988	-740,70691
45356	0,39853227	118,18848	-0,59104776	-738,55127
45356	0,39853457	118,38867	-0,59626645	-750,10565
45356	0,39853689	118,58887	-0,59620976	-742,87054
45356	0,39853922	118,78906	-0,60173577	-752,65521
45356	0,39854154	118,98926	-0,60310829	-749,78613
45356	0,39854383	119,18945	-0,60651582	-749,82965
45356	0,39854616	119,38965	-0,60803157	-759,336
45356	0,39854848	119,58984	-0,60765564	-752,52856
45356	0,39855081	119,79004	-0,61379629	-763,10718
45356	0,3985531	119,99023	-0,61697108	-758,67676
45356	0,39855543	120,19043	-0,61976391	-762,98053
45356	0,39855775	120,39063	-0,62135428	-768,94342
45356	0,39856008	120,59082	-0,62067997	-762,08588
45356	0,39856237	120,79102	-0,62751585	-773,54846
45356	0,3985647	120,99121	-0,6287989	-768,71124
45356	0,39856702	121,19141	-0,63304788	-775,57855
45356	0,39856935	121,3916	-0,63751459	-779,65137
45356	0,39857164	121,5918	-0,63693875	-774,61627
45356	0,39857396	121,79199	-0,64031643	-784,3819
45356	0,39857629	121,99219	-0,64110112	-778,02057
45356	0,39857861	122,19238	-0,64796388	-788,06934
45356	0,39858091	122,39258	-0,65125805	-790,14807
45356	0,39858323	122,59277	-0,65417022	-788,76581
45356	0,39858556	122,79297	-0,65644687	-795,47729
45356	0,39858788	122,99316	-0,65756583	-791,04834
45356	0,39859018	123,19336	-0,66196096	-800,02393
45356	0,3985925	123,39355	-0,66440767	-801,40765
45356	0,39859483	123,59375	-0,66774952	-803,77368
45356	0,39859715	123,79395	-0,67110932	-805,5481
45356	0,39859945	123,99414	-0,67550743	-806,57416
45356	0,39860177	124,19434	-0,67929691	-809,45099
45356	0,39860409	124,39453	-0,68062466	-811,16821
45356	0,39860642	124,59473	-0,68585527	-813,80243
45356	0,39860871	124,79492	-0,68870485	-815,60577
45356	0,39861104	124,99512	-0,69154841	-818,53625
45356	0,39861336	125,19531	-0,69501859	-820,68707
45356	0,39861569	125,39551	-0,6995092	-823,20892
45356	0,39861798	125,5957	-0,70160681	-825,25549
45356	0,39862031	125,7959	-0,7066614	-827,90637
45356	0,39862263	125,99609	-0,71045679	-829,64386
45356	0,39862496	126,19629	-0,71224409	-832,46198
45356	0,39862725	126,39648	-0,71645427	-834,68018
45356	0,39862958	126,59668	-0,72088224	-836,89447
45356	0,3986319	126,79688	-0,72563243	-838,96454
45356	0,39863423	126,99707	-0,72875053	-840,9649
45356	0,39863652	127,19727	-0,73414826	-843,18488
45356	0,39863884	127,39746	-0,73736179	-845,32257
45356	0,39864117	127,59766	-0,74146158	-847,6358
45356	0,39864349	127,79785	-0,74702036	-849,47223
45356	0,39864579	127,99805	-0,75135589	-852,03674
45356	0,39864811	128,19824	-0,75575101	-853,89642
45356	0,39865044	128,39844	-0,7601372	-856,42987
45356	0,39865276	128,59863	-0,7647472	-858,4198
45356	0,39865506	128,79883	-0,77024037	-860,40552
45356	0,39865738	128,99902	-0,77564406	-862,37396
45356	0,39865971	129,19922	-0,78054351	-864,43658
45356	0,39866203	129,39941	-0,78632909	-866,6673
45356	0,39866433	129,59961	-0,79152691	-869,32568
45356	0,39866665	129,7998	-0,79827029	-871,71161
45356	0,39866897	130	-0,80475408	-873,97186
45356	0,3986713	130,2002	-0,81078738	-876,56165
45356	0,39867359	130,40039	-0,81836921	-878,47168
45356	0,39867592	130,60059	-0,82610327	-880,69556
45356	0,39867824	130,80078	-0,83381939	-882,34985
45356	0,39868057	131,00098	-0,84100741	-883,97858
45356	0,39868286	131,20117	-0,84953213	-885,85822
45356	0,39868519	131,40137	-0,85782415	-887,89606
45356	0,39868751	131,60156	-0,86799592	-889,96735
45356	0,39868984	131,80176	-0,87820655	-891,70929
45356	0,39869213	132,00195	-0,89007312	-893,68756
45356	0,39869446	132,20215	-0,90170103	-895,17737
45356	0,39869678	132,40234	-0,91596961	-896,97266
45356	0,3986991	132,60254	-0,93061715	-898,84308
45356	0,3987014	132,80273	-0,94815594	-900,55133
45356	0,39870372	133,00293	-0,96936786	-902,25452
45356	0,39870605	133,20313	-0,99245656	-903,28809
45356	0,39870837	133,40332	-1,0228318	-904,09631
45356	0,39871067	133,60352	-1,0608783	-902,88782
45356	0,39871299	133,80371	-1,0293992	-710,81488
45356	0,39871532	134,00391	-0,43986711	1,0766475
45356	0,39871764	134,2041	0,17139594	2,0127385
45356	0,39871994	134,4043	0,78177279	1,7582266
45356	0,39872226	134,60449	1,394671	1,6978769
45356	0,39872459	134,80469	2,0049913	1,4247386
45356	0,39872691	135,00488	2,6173134	1,5262156
45356	0,39872921	135,20508	3,2300177	1,185426
45356	0,39873153	135,40527	3,8420625	1,1846809
45356	0,39873385	135,60547	4,4525647	0,79427052
