Repository: BAMresearch/LebeDigital

- Code automation is performed in the dodo file.
- In your local machine, run doit command to execute the dodo.py file
  - This will generate the experimental metadata, process the raw data, combine with ontology to generate knowledge graph
  - if you want to upload the output to your datastore then run doit with the variable runson set to something else than 'actions' ex. doit runson=notactions. 'Actions' is there for the GitHub actions run which can not connect to the datastore.

File: usecases/MinimumWorkingExample/Data/Druckfestigkeit_BAM/20240305_7188_M05/Druckfestigkeiten_28Tage/20240305_7188_M05_W04/specimen.dat
MTS793|MPT|DEU|1|2|,|.|:|49|1|1|A

Bediener Information			Würfeldruckfestigkeit (150mm)			Zeit:	3,703125	s	02.04.2024 07:39:35
Datum	2.4.2024
Prüfer: 	Mac
Probe	20240305_7188_M05_W04
Protokoll Seite	-
Breite [mm]:	150
Höhe [mm]:	150
Länge Einfüllseite [mm]:	148
Masse [g]:	7748
Bediener Information Ende

Datenerfassung						Zeit:	156,1084	s	02.04.2024 07:42:07
Ch 1 Weg	Ch 1 Prüfkraft
mm	kN
4,903451	3,1130402
-1,0689673	-1434,1769

Datenerfassung						Zeit:	156,11328	s	02.04.2024 07:42:07
Datum	Tageszeit	Laufzeit	Ch 1 Weg	Ch 1 Prüfkraft
d	d	s	mm	kN
45384	0,25909722	26,999023	-0,002230397	-17,238071
45384	0,25909951	27,199219	-0,0058527407	-19,195786
45384	0,25910184	27,399414	-0,0075758905	-21,592489
45384	0,25910416	27,599609	-0,011295208	-24,119577
45384	0,25910649	27,799805	-0,014365547	-26,14822
45384	0,25910878	28	-0,01740008	-28,298161
45384	0,25911111	28,200195	-0,020203369	-30,703506
45384	0,25911343	28,400391	-0,021762408	-32,826176
45384	0,25911576	28,600586	-0,025260925	-35,05241
45384	0,25911805	28,800781	-0,028387956	-37,191917
45384	0,25912037	29,000977	-0,030409487	-39,651505
45384	0,2591227	29,201172	-0,033802077	-41,603558
45384	0,25912502	29,401367	-0,035273094	-43,697617
45384	0,25912732	29,601563	-0,037184224	-46,11697
45384	0,25912964	29,801758	-0,04053206	-48,023273
45384	0,25913197	30,001953	-0,042128395	-50,224174
45384	0,25913429	30,202148	-0,044052951	-52,556507
45384	0,25913659	30,402344	-0,047370948	-54,881981
45384	0,25913891	30,602539	-0,049520783	-57,064854
45384	0,25914124	30,802734	-0,051554248	-59,619061
45384	0,25914356	31,00293	-0,053548925	-61,57439
45384	0,25914586	31,203125	-0,056881838	-63,880943
45384	0,25914818	31,40332	-0,058860105	-66,385681
45384	0,25915051	31,603516	-0,061688755	-68,403145
45384	0,25915283	31,803711	-0,064084753	-70,864075
45384	0,25915512	32,003906	-0,066674702	-73,154236
45384	0,25915745	32,204102	-0,069254205	-75,174232
45384	0,25915977	32,404297	-0,071939632	-77,532196
45384	0,2591621	32,604492	-0,073395729	-79,754402
45384	0,25916439	32,804688	-0,075186014	-81,947113
45384	0,25916672	33,004883	-0,077722251	-84,029396
45384	0,25916904	33,205078	-0,079822853	-86,457245
45384	0,25917137	33,405273	-0,081696682	-88,558159
45384	0,25917366	33,605469	-0,084274694	-90,851295
45384	0,25917599	33,805664	-0,086221628	-93,268562
45384	0,25917831	34,005859	-0,089284509	-95,315987
45384	0,25918064	34,206055	-0,091504462	-97,629837
45384	0,25918293	34,40625	-0,092383198	-99,936386
45384	0,25918525	34,606445	-0,094628513	-102,19913
45384	0,25918758	34,806641	-0,097859979	-104,6228
45384	0,2591899	35,006836	-0,099550307	-107,0806
45384	0,2591922	35,207031	-0,10197315	-109,37121
45384	0,25919452	35,407227	-0,1038276	-111,31491
45384	0,25919685	35,607422	-0,10498531	-113,86227
45384	0,25919917	35,807617	-0,10723212	-116,07703
45384	0,25920147	36,007813	-0,10923276	-118,17481
45384	0,25920379	36,208008	-0,11065604	-120,393
45384	0,25920612	36,408203	-0,11208677	-122,73695
45384	0,25920844	36,608398	-0,11492736	-124,70509
45384	0,25921074	36,808594	-0,11627455	-126,8595
45384	0,25921306	37,008789	-0,11754864	-128,90216
45384	0,25921538	37,208984	-0,12118441	-130,96419
45384	0,25921771	37,40918	-0,12145146	-133,04111
45384	0,25922	37,609375	-0,12380121	-135,68935
45384	0,25922233	37,80957	-0,12611665	-137,58238
45384	0,25922465	38,009766	-0,12753843	-139,93036
45384	0,25922698	38,209961	-0,12843357	-141,96616
45384	0,25922927	38,410156	-0,12975241	-144,17644
45384	0,2592316	38,610352	-0,13282275	-146,34143
45384	0,25923392	38,810547	-0,1339581	-148,63681
45384	0,25923625	39,010742	-0,13517548	-150,44135
45384	0,25923854	39,210938	-0,13674796	-152,5956
45384	0,25924087	39,411133	-0,13833684	-154,82497
45384	0,25924319	39,611328	-0,14020172	-156,95226
45384	0,25924551	39,811523	-0,14251715	-158,95288
45384	0,25924781	40,011719	-0,1437062	-160,95471
45384	0,25925013	40,211914	-0,1447013	-163,21581
45384	0,25925246	40,412109	-0,14685412	-165,36351
45384	0,25925478	40,612305	-0,14812522	-167,73622
45384	0,25925708	40,8125	-0,15042424	-170,02609
45384	0,2592594	41,012695	-0,15095685	-172,20389
45384	0,25926173	41,212891	-0,15294258	-174,4696
45384	0,25926405	41,413086	-0,15504019	-176,96913
45384	0,25926635	41,613281	-0,15529084	-179,41486
45384	0,25926867	41,813477	-0,15759881	-181,82065
45384	0,259271	42,013672	-0,15869835	-184,0977
45384	0,25927332	42,213867	-0,16068855	-186,41528
45384	0,25927562	42,414063	-0,16168216	-188,68472
45384	0,25927794	42,614258	-0,16321434	-190,64125
45384	0,25928026	42,814453	-0,16606089	-192,911
45384	0,25928259	43,014648	-0,16652338	-195,17894
45384	0,25928488	43,214844	-0,16866426	-197,43082
45384	0,25928721	43,415039	-0,16996074	-199,93361
45384	0,25928953	43,615234	-0,1716809	-202,22705
45384	0,25929186	43,81543	-0,17195541	-204,45284
45384	0,25929415	44,015625	-0,17549272	-206,92448
45384	0,25929648	44,21582	-0,1751809	-209,03926
45384	0,2592988	44,416016	-0,17740832	-210,97894
45384	0,25930113	44,616211	-0,17889276	-213,38579
45384	0,25930342	44,816406	-0,18029366	-215,12788
45384	0,25930575	45,016602	-0,1826255	-217,50372
45384	0,25930807	45,216797	-0,18360122	-219,62088
45384	0,25931039	45,416992	-0,18506029	-221,97913
45384	0,25931269	45,617188	-0,18614641	-224,23457
45384	0,25931501	45,817383	-0,18795757	-226,70981
45384	0,25931734	46,017578	-0,18925105	-229,12633
45384	0,25931966	46,217773	-0,19044757	-231,40903
45384	0,25932196	46,417969	-0,19202749	-233,97009
45384	0,25932428	46,618164	-0,19379242	-236,25475
45384	0,25932661	46,818359	-0,19503517	-238,69406
45384	0,25932893	47,018555	-0,19683889	-240,81956
45384	0,25933123	47,21875	-0,19713129	-243,18512
45384	0,25933355	47,418945	-0,19965857	-245,78911
45384	0,25933588	47,619141	-0,20034933	-247,99641
45384	0,2593382	47,819336	-0,20216498	-250,6664
45384	0,25934049	48,019531	-0,20315112	-253,12837
45384	0,25934282	48,219727	-0,20474896	-255,38814
45384	0,25934514	48,419922	-0,20536064	-257,75995
45384	0,25934747	48,620117	-0,20670037	-260,04877
45384	0,25934976	48,820313	-0,20851304	-262,08798
45384	0,25935209	49,020508	-0,20978861	-264,35715
45384	0,25935441	49,220703	-0,21084936	-266,29221
45384	0,25935674	49,420898	-0,21222489	-268,68787
45384	0,25935903	49,621094	-0,21402413	-270,77328
45384	0,25936136	49,821289	-0,21572192	-272,65991
45384	0,25936368	50,021484	-0,21711536	-275,00671
45384	0,25936601	50,22168	-0,21819699	-277,18317
45384	0,2593683	50,421875	-0,2189116	-279,50537
45384	0,25937063	50,62207	-0,22024985	-281,94125
45384	0,25937295	50,822266	-0,22261302	-284,24097
45384	0,25937527	51,022461	-0,22333361	-286,4639
45384	0,25937757	51,222656	-0,22401989	-288,61996
45384	0,25937989	51,422852	-0,22524773	-290,94467
45384	0,25938222	51,623047	-0,22678588	-292,93445
45384	0,25938454	51,823242	-0,22824943	-295,414
45384	0,25938684	52,023438	-0,22897898	-297,53369
45384	0,25938916	52,223633	-0,23092741	-299,79807
45384	0,25939149	52,423828	-0,23136453	-302,25958
45384	0,25939381	52,624023	-0,23217613	-304,41205
45384	0,25939611	52,824219	-0,23400818	-306,65781
45384	0,25939843	53,024414	-0,23473325	-308,772
45384	0,25940076	53,224609	-0,23672792	-311,17062
45384	0,25940308	53,424805	-0,23805274	-313,17917
45384	0,25940537	53,625	-0,2385212	-315,08905
45384	0,2594077	53,825195	-0,23983705	-317,29636
45384	0,25941002	54,025391	-0,24135731	-319,44809
45384	0,25941232	54,225586	-0,24242252	-321,81558
45384	0,25941464	54,425781	-0,24456042	-323,8764
45384	0,25941697	54,625977	-0,24538694	-325,78717
45384	0,25941929	54,826172	-0,24637607	-328,04916
45384	0,25942159	55,026367	-0,24783216	-330,01822
45384	0,25942391	55,226563	-0,2488049	-332,12433
45384	0,25942624	55,426758	-0,25019535	-334,01382
45384	0,25942856	55,626953	-0,25256449	-336,18686
45384	0,25943086	55,827148	-0,25252271	-338,48862
45384	0,25943318	56,027344	-0,25306875	-340,66898
45384	0,2594355	56,227539	-0,25496647	-342,56247
45384	0,25943783	56,427734	-0,25695667	-344,87662
45384	0,25944012	56,62793	-0,25656131	-347,12131
45384	0,25944245	56,828125	-0,25835457	-349,46005
45384	0,25944477	57,02832	-0,2596361	-351,98849
45384	0,2594471	57,228516	-0,2609311	-354,41217
45384	0,25944939	57,428711	-0,26266617	-356,57895
45384	0,25945172	57,628906	-0,26315999	-358,86865
45384	0,25945404	57,829102	-0,26474291	-361,23972
45384	0,25945637	58,029297	-0,26623631	-363,3934
45384	0,25945866	58,229492	-0,26644218	-365,5499
45384	0,25946099	58,429688	-0,26844433	-367,99844
45384	0,25946331	58,629883	-0,26939914	-369,84692
45384	0,25946563	58,830078	-0,27118197	-372,25616
45384	0,25946793	59,030273	-0,27215767	-374,59906
45384	0,25947025	59,230469	-0,2735332	-377,15491
45384	0,25947258	59,430664	-0,27442387	-379,20425
45384	0,2594749	59,630859	-0,27570841	-381,29297
45384	0,2594772	59,831055	-0,27560696	-383,88025
45384	0,25947952	60,03125	-0,27733907	-385,82739
45384	0,25948185	60,231445	-0,27828792	-388,17075
45384	0,25948417	60,431641	-0,2802065	-390,315
45384	0,25948647	60,631836	-0,27987829	-392,34113
45384	0,25948879	60,832031	-0,28256968	-394,48764
45384	0,25949112	61,032227	-0,28441218	-396,92755
45384	0,25949344	61,232422	-0,28489855	-399,35391
45384	0,25949574	61,432617	-0,28661123	-401,65509
45384	0,25949806	61,632813	-0,28727365	-404,12915
45384	0,25950038	61,833008	-0,28849402	-406,34061
45384	0,25950271	62,033203	-0,28954282	-408,73599
45384	0,259505	62,233398	-0,2903783	-411,11377
45384	0,25950733	62,433594	-0,29167923	-413,23227
45384	0,25950965	62,633789	-0,29348445	-415,57562
45384	0,25951198	62,833984	-0,29398572	-418,07947
45384	0,25951427	63,03418	-0,29506737	-420,0798
45384	0,2595166	63,234375	-0,29572082	-422,50391
45384	0,25951892	63,43457	-0,29811978	-425,12772
45384	0,25952125	63,634766	-0,29893586	-427,16663
45384	0,25952354	63,834961	-0,30009359	-429,61594
45384	0,25952587	64,035156	-0,30138856	-432,22543
45384	0,25952819	64,235352	-0,30213302	-434,56625
45384	0,25953051	64,435547	-0,30344591	-436,63364
45384	0,25953281	64,635742	-0,30488706	-439,22345
45384	0,25953513	64,835938	-0,30601794	-441,79898
45384	0,25953746	65,036133	-0,307019	-443,89392
45384	0,25953978	65,236328	-0,30816776	-446,06174
45384	0,25954208	65,436523	-0,30920911	-448,37442
45384	0,2595444	65,636719	-0,31077114	-450,64117
45384	0,25954673	65,836914	-0,31118292	-452,8598
45384	0,25954905	66,037109	-0,31336555	-454,92227
45384	0,25955135	66,237305	-0,31343865	-456,87701
45384	0,25955367	66,4375	-0,31504545	-458,99387
45384	0,259556	66,637695	-0,31591672	-461,49445
45384	0,25955832	66,837891	-0,31693271	-463,63321
45384	0,25956061	67,038086	-0,31854844	-465,81757
45384	0,25956294	67,238281	-0,32072213	-468,12024
45384	0,25956526	67,438477	-0,32088923	-470,42126
45384	0,25956759	67,638672	-0,32173812	-472,69653
45384	0,25956988	67,838867	-0,32256165	-474,89459
45384	0,25957221	68,039063	-0,32380143	-477,20248
45384	0,25957453	68,239258	-0,32549921	-479,44287
45384	0,25957686	68,439453	-0,32709706	-481,53738
45384	0,25957915	68,639648	-0,32702842	-483,88492
45384	0,25958148	68,839844	-0,3283965	-485,92639
45384	0,2595838	69,040039	-0,33065376	-487,961
45384	0,25958613	69,240234	-0,33100137	-490,39047
45384	0,25958842	69,44043	-0,33286774	-492,5282
45384	0,25959074	69,640625	-0,33294532	-495,04276
45384	0,25959307	69,84082	-0,33480126	-497,20374
45384	0,25959539	70,041016	-0,33515781	-499,48898
45384	0,25959769	70,241211	-0,33686006	-501,98462
45384	0,25960001	70,441406	-0,33792379	-504,09344
45384	0,25960234	70,641602	-0,33879358	-506,36465
45384	0,25960466	70,841797	-0,33935305	-508,45679
45384	0,25960696	71,041992	-0,34059879	-510,5209
45384	0,25960928	71,242188	-0,34262925	-512,59869
45384	0,25961161	71,442383	-0,34322754	-514,60175
45384	0,25961393	71,642578	-0,34453592	-516,85834
45384	0,25961623	71,842773	-0,34577867	-519,01697
45384	0,25961855	72,042969	-0,34642169	-521,35431
45384	0,25962088	72,243164	-0,34668577	-523,38837
45384	0,2596232	72,443359	-0,34832984	-525,33624
45384	0,25962549	72,643555	-0,34986499	-527,50226
45384	0,25962782	72,84375	-0,35091084	-529,71179
45384	0,25963014	73,043945	-0,35298756	-531,82538
45384	0,25963247	73,244141	-0,35349631	-533,94641
45384	0,25963476	73,444336	-0,35469729	-536,04303
45384	0,25963709	73,644531	-0,35556856	-538,16461
45384	0,25963941	73,844727	-0,3571291	-540,40161
45384	0,25964174	74,044922	-0,35881644	-542,57269
45384	0,25964403	74,245117	-0,36030835	-544,84839
45384	0,25964636	74,445313	-0,35985926	-546,8136
45384	0,25964868	74,645508	-0,36151826	-549,10028
45384	0,25965101	74,845703	-0,36203	-551,29645
45384	0,2596533	75,045898	-0,36404109	-553,42877
45384	0,25965562	75,246094	-0,36518538	-555,84161
45384	0,25965795	75,446289	-0,36662206	-558,14679
45384	0,25966027	75,646484	-0,36687869	-560,75537
45384	0,25966257	75,84668	-0,36813337	-562,77063
45384	0,25966489	76,046875	-0,36925527	-565,2478
45384	0,25966722	76,24707	-0,3699908	-567,52142
45384	0,25966954	76,447266	-0,37087101	-569,7807
45384	0,25967184	76,647461	-0,37340575	-572,22931
45384	0,25967416	76,847656	-0,37377277	-574,16913
45384	0,25967649	77,047852	-0,37588382	-576,64478
45384	0,25967881	77,248047	-0,37568837	-578,78461
45384	0,25968111	77,448242	-0,377325	-580,9527
45384	0,25968343	77,648438	-0,37834993	-583,31842
45384	0,25968575	77,848633	-0,37907499	-585,8418
45384	0,25968808	78,048828	-0,38115919	-588,06415
45384	0,25969037	78,249023	-0,38194841	-590,10266
45384	0,2596927	78,449219	-0,3832747	-592,40723
45384	0,25969502	78,649414	-0,38369244	-594,5238
45384	0,25969735	78,849609	-0,38562	-596,68597
45384	0,25969964	79,049805	-0,38716561	-599,20129
45384	0,25970197	79,25	-0,38724318	-601,27405
45384	0,25970429	79,450195	-0,38809505	-603,24725
45384	0,25970662	79,650391	-0,38943031	-605,43652
45384	0,25970891	79,850586	-0,39104307	-607,74799
45384	0,25971124	80,050781	-0,39227387	-610,08124
45384	0,25971356	80,250977	-0,39334655	-612,20282
45384	0,25971588	80,451172	-0,39404029	-614,90619
45384	0,25971818	80,651367	-0,395289	-616,96082
45384	0,2597205	80,851563	-0,39747614	-619,47314
45384	0,25972283	81,051758	-0,39813855	-621,9682
45384	0,25972512	81,251953	-0,39834294	-624,32611
45384	0,25972745	81,452148	-0,39996165	-626,48828
45384	0,25972977	81,652344	-0,40123427	-628,9422
45384	0,2597321	81,852539	-0,40239942	-631,10913
45384	0,25973439	82,052734	-0,40354821	-633,59705
45384	0,25973672	82,25293	-0,40573084	-635,70166
45384	0,25973904	82,453125	-0,4057025	-638,13623
45384	0,25974137	82,65332	-0,40633807	-640,60175
45384	0,25974366	82,853516	-0,40836555	-642,95825
45384	0,25974599	83,053711	-0,40947405	-645,31323
45384	0,25974831	83,253906	-0,41026774	-647,59637
45384	0,25975063	83,454102	-0,41111216	-650,18054
45384	0,25975293	83,654297	-0,41221467	-652,23572
45384	0,25975525	83,854492	-0,41378266	-654,48279
45384	0,25975758	84,054688	-0,41425261	-657,11823
45384	0,2597599	84,254883	-0,4164651	-659,25146
45384	0,2597622	84,455078	-0,41675305	-661,59961
45384	0,25976452	84,655273	-0,41754526	-663,99689
45384	0,25976685	84,855469	-0,41976222	-666,13165
45384	0,25976917	85,055664	-0,41957274	-667,99963
45384	0,25977147	85,255859	-0,42171213	-670,34747
45384	0,25977379	85,456055	-0,42394999	-672,4801
45384	0,25977612	85,65625	-0,42313391	-674,50934
45384	0,25977844	85,856445	-0,42482871	-676,70642
45384	0,25978073	86,056641	-0,42575669	-679,12158
45384	0,25978306	86,256836	-0,42653844	-681,18268
45384	0,25978538	86,457031	-0,42770809	-683,54272
45384	0,25978771	86,657227	-0,42922089	-685,63574
45384	0,25979	86,857422	-0,42970279	-687,81342
45384	0,25979233	87,057617	-0,43012947	-690,17737
45384	0,25979465	87,257813	-0,43151993	-692,25189
45384	0,25979698	87,458008	-0,43270746	-694,71503
45384	0,25979927	87,658203	-0,43522879	-696,88885
45384	0,2598016	87,858398	-0,43508556	-698,88263
45384	0,25980392	88,058594	-0,43609411	-701,57227
45384	0,25980625	88,258789	-0,43861839	-703,68494
45384	0,25980854	88,458984	-0,43856469	-705,59766
45384	0,25981086	88,65918	-0,4394449	-707,98779
45384	0,25981319	88,859375	-0,43990144	-710,20331
45384	0,25981551	89,05957	-0,44188866	-712,71387
45384	0,25981781	89,259766	-0,44292402	-714,5318
45384	0,25982013	89,459961	-0,44346112	-717,14697
45384	0,25982246	89,660156	-0,44482473	-719,15948
45384	0,25982478	89,860352	-0,44671497	-721,59045
45384	0,25982708	90,060547	-0,44621369	-724,20862
45384	0,2598294	90,260742	-0,44719535	-726,27808
45384	0,25983173	90,460938	-0,44880661	-728,51508
45384	0,25983405	90,661133	-0,44968235	-730,62891
45384	0,25983635	90,861328	-0,45129362	-732,86053
45384	0,25983867	91,061523	-0,45188442	-734,97766
45384	0,259841	91,261719	-0,4533599	-737,04834
45384	0,25984332	91,461914	-0,45440722	-739,16461
45384	0,25984561	91,662109	-0,45521584	-741,20758
45384	0,25984794	91,862305	-0,45631835	-743,44305
45384	0,25985026	92,0625	-0,45709115	-745,62128
45384	0,25985259	92,262695	-0,45850101	-747,82129
45384	0,25985488	92,462891	-0,45991385	-749,96497
45384	0,25985721	92,663086	-0,46028233	-752,09314
45384	0,25985953	92,863281	-0,46199504	-754,66003
45384	0,25986186	93,063477	-0,46259031	-756,7113
45384	0,25986415	93,263672	-0,46433884	-758,84784
45384	0,25986648	93,463867	-0,46424484	-760,92834
45384	0,2598688	93,664063	-0,46669751	-763,07117
45384	0,25987113	93,864258	-0,46766129	-765,09802
45384	0,25987342	94,064453	-0,46754494	-767,5376
45384	0,25987574	94,264648	-0,47052276	-769,39935
45384	0,25987807	94,464844	-0,47077042	-771,55737
45384	0,25988039	94,665039	-0,47201765	-773,61011
45384	0,25988269	94,865234	-0,47323805	-775,62775
45384	0,25988501	95,06543	-0,4736886	-778,03516
45384	0,25988734	95,265625	-0,47473443	-780,2066
45384	0,25988966	95,46582	-0,47544307	-782,22809
45384	0,25989196	95,666016	-0,47666344	-784,60901
45384	0,25989428	95,866211	-0,47746012	-786,75323
45384	0,25989661	96,066406	-0,47894904	-789,05878
45384	0,25989893	96,266602	-0,48165536	-791,34338
45384	0,25990123	96,466797	-0,48197165	-793,56787
45384	0,25990355	96,666992	-0,48256394	-795,97943
45384	0,25990587	96,867188	-0,48421994	-798,20032
45384	0,2599082	97,067383	-0,48831224	-804,73212
45384	0,25991049	97,267578	-0,48587447	-803,04144
45384	0,25991282	97,467773	-0,48747379	-805,02386
45384	0,25991514	97,667969	-0,48766178	-807,15204
45384	0,25991747	97,868164	-0,4885405	-809,76575
45384	0,25991976	98,068359	-0,49472594	-817,96704
45384	0,25992209	98,268555	-0,49036211	-813,17603
45384	0,25992441	98,46875	-0,4964118	-818,86707
45384	0,25992674	98,668945	-0,49425599	-817,17279
45384	0,25992903	98,869141	-0,49665794	-821,68188
45384	0,25993136	99,069336	-0,49986705	-823,86731
45384	0,25993368	99,269531	-0,49563003	-823,42767
45384	0,259936	99,469727	-0,50187963	-831,43109
45384	0,2599383	99,669922	-0,50283295	-832,27002
45384	0,25994062	99,870117	-0,49966863	-830,47235
45384	0,25994295	100,07031	-0,50245547	-833,4809
45384	0,25994527	100,27051	-0,50555718	-842,90411
45384	0,25994757	100,4707	-0,50386834	-837,88599
45384	0,25994989	100,6709	-0,50425625	-838,41589
45384	0,25995222	100,87109	-0,50929886	-846,53644
45384	0,25995454	101,07129	-0,51001644	-850,04895
45384	0,25995684	101,27148	-0,50795019	-845,88049
45384	0,25995916	101,47168	-0,50916606	-847,87036
45384	0,25996149	101,67188	-0,51405805	-855,72986
45384	0,25996381	101,87207	-0,51534253	-856,34735
45384	0,25996611	102,07227	-0,51275557	-854,08478
45384	0,25996843	102,27246	-0,51308084	-856,82776
45384	0,25997075	102,47266	-0,51847708	-865,79376
45384	0,25997308	102,67285	-0,51872021	-865,10059
45384	0,25997537	102,87305	-0,51688671	-863,47723
45384	0,2599777	103,07324	-0,51829654	-866,03876
45384	0,25998002	103,27344	-0,52335411	-873,98737
45384	0,25998235	103,47363	-0,52433723	-877,5517
45384	0,25998464	103,67383	-0,5214504	-872,96063
45384	0,25998697	103,87402	-0,52083874	-874,61078
45384	0,25998929	104,07422	-0,52614695	-881,19116
45384	0,25999162	104,27441	-0,52804315	-887,79803
45384	0,25999391	104,47461	-0,52910537	-884,27838
45384	0,25999624	104,6748	-0,52591568	-883,68652
45384	0,25999856	104,875	-0,52731359	-886,72662
45384	0,26000088	105,0752	-0,53293657	-895,37408
45384	0,26000318	105,27539	-0,53429127	-898,22974
45384	0,2600055	105,47559	-0,53221899	-893,68219
45384	0,26000783	105,67578	-0,53180271	-895,76361
45384	0,26001015	105,87598	-0,53640676	-901,40753
45384	0,26001245	106,07617	-0,53733325	-908,79706
45384	0,26001477	106,27637	-0,53940547	-907,20441
45384	0,2600171	106,47656	-0,53727055	-904,65454
45384	0,26001942	106,67676	-0,53837609	-907,31915
45384	0,26002172	106,87695	-0,5428279	-914,79712
45384	0,26002404	107,07715	-0,54380363	-919,49609
45384	0,26002637	107,27734	-0,54478979	-917,22217
45384	0,26002869	107,47754	-0,54319346	-915,62177
45384	0,26003098	107,67773	-0,54392147	-918,18896
45384	0,26003331	107,87793	-0,54929233	-926,0365
45384	0,26003563	108,07813	-0,55070668	-930,92883
45384	0,26003793	108,27832	-0,55070221	-931,55737
45384	0,26004025	108,47852	-0,54962504	-926,3548
45384	0,26004258	108,67871	-0,54927593	-928,77203
45384	0,2600449	108,87891	-0,55270731	-933,84113
45384	0,2600472	109,0791	-0,55554193	-942,04871
45384	0,26004952	109,2793	-0,55683243	-943,31616
45384	0,26005185	109,47949	-0,55696672	-938,72217
45384	0,26005417	109,67969	-0,55506152	-939,87402
45384	0,26005647	109,87988	-0,55907625	-944,68323
45384	0,26005879	110,08008	-0,56077254	-952,78558
45384	0,26006112	110,28027	-0,56193173	-954,56897
45384	0,26006344	110,48047	-0,56375039	-953,83282
45384	0,26006573	110,68066	-0,56198692	-950,75812
45384	0,26006806	110,88086	-0,56320435	-953,21594
45384	0,26007038	111,08105	-0,56672972	-959,27563
45384	0,26007271	111,28125	-0,56763381	-966,26007
45384	0,260075	111,48145	-0,56985825	-966,90472
45384	0,26007733	111,68164	-0,56979257	-962,87811
45384	0,26007965	111,88184	-0,56979561	-964,59119
45384	0,26008198	112,08203	-0,5733254	-969,57172
45384	0,26008427	112,28223	-0,573497	-977,35254
45384	0,2600866	112,48242	-0,5757423	-978,71716
45384	0,26008892	112,68262	-0,5767374	-976,17322
45384	0,26009125	112,88281	-0,5750829	-975,06403
45384	0,26009354	113,08301	-0,57711786	-979,0578
45384	0,26009586	113,2832	-0,58189195	-987,30591
45384	0,26009819	113,4834	-0,5812698	-990,08319
45384	0,26010051	113,68359	-0,58212769	-991,45349
45384	0,26010281	113,88379	-0,58316004	-988,4256
45384	0,26010513	114,08398	-0,58240217	-987,68707
45384	0,26010746	114,28418	-0,58481908	-992,06476
45384	0,26010978	114,48438	-0,58786404	-1000,0092
45384	0,26011208	114,68457	-0,58830714	-1002,5844
45384	0,2601144	114,88477	-0,5912044	-1003,1652
45384	0,26011673	115,08496	-0,58991688	-998,82898
45384	0,26011905	115,28516	-0,59062254	-1001,9323
45384	0,26012135	115,48535	-0,59389281	-1009,8842
45384	0,26012367	115,68555	-0,59403157	-1012,3422
45384	0,26012599	115,88574	-0,59534293	-1014,8224
45384	0,26012832	116,08594	-0,59703028	-1016,1754
45384	0,26013061	116,28613	-0,59826112	-1014,1733
45384	0,26013294	116,48633	-0,59869975	-1016,4168
45384	0,26013526	116,68652	-0,5991801	-1018,2386
45384	0,26013759	116,88672	-0,60216844	-1025,1907
45384	0,26013988	117,08691	-0,60317099	-1028,0016
45384	0,26014221	117,28711	-0,60440928	-1030,173
45384	0,26014453	117,4873	-0,60501647	-1032,1244
45384	0,26014686	117,6875	-0,60733187	-1034,1376
45384	0,26014915	117,8877	-0,60736471	-1035,9937
45384	0,26015148	118,08789	-0,60883278	-1038,0038
45384	0,2601538	118,28809	-0,60946679	-1040,2369
45384	0,26015612	118,48828	-0,61143911	-1042,467
45384	0,26015842	118,68848	-0,61353374	-1044,349
45384	0,26016074	118,88867	-0,61448705	-1046,5032
45384	0,26016307	119,08887	-0,6153419	-1048,775
45384	0,26016539	119,28906	-0,6167503	-1050,7628
45384	0,26016769	119,48926	-0,61797214	-1052,9431
45384	0,26017001	119,68945	-0,61904335	-1055,26
45384	0,26017234	119,88965	-0,61982363	-1057,2645
45384	0,26017466	120,08984	-0,62172878	-1059,3483
45384	0,26017696	120,29004	-0,62300885	-1061,6001
45384	0,26017928	120,49023	-0,62331468	-1063,5569
45384	0,26018161	120,69043	-0,62510943	-1065,6407
45384	0,26018393	120,89063	-0,62730849	-1067,6434
45384	0,26018623	121,09082	-0,62827379	-1069,8434
45384	0,26018855	121,29102	-0,62908536	-1071,943
45384	0,26019087	121,49121	-0,63037139	-1074,3025
45384	0,2601932	121,69141	-0,63157237	-1076,819
45384	0,26019549	121,8916	-0,63316125	-1079,1516
45384	0,26019782	122,0918	-0,63495898	-1081,5122
45384	0,26020014	122,29199	-0,63512903	-1083,7671
45384	0,26020247	122,49219	-0,6369611	-1085,9403
45384	0,26020476	122,69238	-0,63914675	-1088,537
45384	0,26020709	122,89258	-0,63905275	-1090,8312
45384	0,26020941	123,09277	-0,64072371	-1093,049
45384	0,26021174	123,29297	-0,64181131	-1095,4285
45384	0,26021403	123,49316	-0,64389849	-1097,8838
45384	0,26021636	123,69336	-0,64499205	-1100,2639
45384	0,26021868	123,89355	-0,64635414	-1102,597
45384	0,260221	124,09375	-0,64726418	-1104,8463
45384	0,2602233	124,29395	-0,64926487	-1107,2504
45384	0,26022562	124,49414	-0,65024352	-1109,7994
45384	0,26022795	124,69434	-0,65109992	-1111,8114
45384	0,26023027	124,89453	-0,65317363	-1114,47
45384	0,26023257	125,09473	-0,65415084	-1116,6885
45384	0,26023489	125,29492	-0,65461481	-1119,0405
45384	0,26023722	125,49512	-0,65631855	-1121,1633
45384	0,26023954	125,69531	-0,65816706	-1123,4753
45384	0,26024184	125,89551	-0,65950233	-1125,3655
45384	0,26024416	126,0957	-0,66135675	-1127,3977
45384	0,26024649	126,2959	-0,66210568	-1129,6847
45384	0,26024881	126,49609	-0,66363788	-1131,8108
45384	0,2602511	126,69629	-0,66576529	-1134,0898
45384	0,26025343	126,89648	-0,66579962	-1136,4796
45384	0,26025575	127,09668	-0,66753471	-1138,6125
45384	0,26025808	127,29688	-0,66915196	-1140,5664
45384	0,26026037	127,49707	-0,66982478	-1143,0988
45384	0,2602627	127,69727	-0,6721999	-1145,2094
45384	0,26026502	127,89746	-0,6733427	-1147,5211
45384	0,26026735	128,09766	-0,67476147	-1149,7289
45384	0,26026964	128,29785	-0,67623103	-1151,9661
45384	0,26027197	128,49805	-0,67735291	-1154,3258
45384	0,26027429	128,69824	-0,67922229	-1156,7053
45384	0,26027662	128,89844	-0,67995632	-1158,7202
45384	0,26027891	129,09863	-0,681117	-1161,1064
45384	0,26028123	129,29883	-0,68241197	-1163,8054
45384	0,26028356	129,49902	-0,68449765	-1165,9365
45384	0,26028588	129,69922	-0,68566734	-1167,9363
45384	0,26028818	129,89941	-0,68743521	-1170,0826
45384	0,2602905	130,09961	-0,68932098	-1172,1434
45384	0,26029283	130,2998	-0,69081587	-1174,2902
45384	0,26029515	130,5	-0,69124705	-1176,2312
45384	0,26029745	130,7002	-0,69442183	-1178,6082
45384	0,26029977	130,90039	-0,69506335	-1180,762
45384	0,2603021	131,10059	-0,69518417	-1182,6333
45384	0,26030442	131,30078	-0,69750559	-1184,9537
45384	0,26030672	131,50098	-0,69883186	-1187,2804
45384	0,26030904	131,70117	-0,70117867	-1189,3829
45384	0,26031137	131,90137	-0,70201409	-1191,4321
45384	0,26031369	132,10156	-0,70315838	-1193,4033
45384	0,26031598	132,30176	-0,70534253	-1195,5979
45384	0,26031831	132,50195	-0,70699263	-1197,7234
45384	0,26032063	132,70215	-0,70796233	-1199,7089
45384	0,26032296	132,90234	-0,71031356	-1201,9905
45384	0,26032525	133,10254	-0,71131915	-1204,0946
45384	0,26032758	133,30273	-0,7129125	-1206,3359
45384	0,2603299	133,50293	-0,714755	-1208,3247
45384	0,26033223	133,70313	-0,71623939	-1210,5321
45384	0,26033452	133,90332	-0,7177552	-1212,959
45384	0,26033685	134,10352	-0,71797299	-1215,0496
45384	0,26033917	134,30371	-0,72002888	-1217,5685
45384	0,2603415	134,50391	-0,72195637	-1220,0957
45384	0,26034379	134,7041	-0,72384965	-1222,3539
45384	0,26034611	134,9043	-0,72467613	-1224,5592
45384	0,26034844	135,10449	-0,72743917	-1226,9417
45384	0,26035073	135,30469	-0,72937119	-1229,1681
45384	0,26035306	135,50488	-0,73092127	-1231,4579
45384	0,26035538	135,70508	-0,73188651	-1233,7469
45384	0,26035771	135,90527	-0,73349327	-1235,8325
45384	0,26036	136,10547	-0,73510009	-1237,9952
45384	0,26036233	136,30566	-0,73680383	-1240,2638
45384	0,26036465	136,50586	-0,73851204	-1242,7288
45384	0,26036698	136,70605	-0,73986673	-1245,147
45384	0,26036927	136,90625	-0,74216276	-1247,0552
45384	0,2603716	137,10645	-0,74411267	-1249,4703
45384	0,26037392	137,30664	-0,7460447	-1251,6907
45384	0,26037624	137,50684	-0,74777681	-1254,026
45384	0,26037854	137,70703	-0,74791402	-1256,1759
45384	0,26038086	137,90723	-0,75001168	-1258,4498
45384	0,26038319	138,10742	-0,75303721	-1260,479
45384	0,26038551	138,30762	-0,75405025	-1262,4579
45384	0,26038781	138,50781	-0,75551379	-1264,7297
45384	0,26039013	138,70801	-0,75731301	-1267,1598
45384	0,26039246	138,9082	-0,75911826	-1269,3392
45384	0,26039478	139,1084	-0,7615456	-1271,8325
45384	0,26039708	139,30859	-0,76245713	-1273,8275
45384	0,2603994	139,50879	-0,76416087	-1276,5303
45384	0,26040173	139,70898	-0,76608992	-1278,6385
45384	0,26040405	139,90918	-0,7675311	-1281,2177
45384	0,26040635	140,10938	-0,76990324	-1283,3595
45384	0,26040867	140,30957	-0,77145183	-1285,7827
45384	0,26041099	140,50977	-0,77389556	-1287,8962
45384	0,26041332	140,70996	-0,7741074	-1290,4331
45384	0,26041561	140,91016	-0,77604538	-1292,6591
45384	0,26041794	141,11035	-0,77896059	-1295,1187
45384	0,26042026	141,31055	-0,78083891	-1297,3064
45384	0,26042259	141,51074	-0,7825262	-1299,9111
45384	0,26042488	141,71094	-0,78465068	-1302,4017
45384	0,26042721	141,91113	-0,78686917	-1304,8016
45384	0,26042953	142,11133	-0,78923982	-1307,2633
45384	0,26043186	142,31152	-0,79118824	-1309,4901
45384	0,26043415	142,51172	-0,79320228	-1312,0502
45384	0,26043648	142,71191	-0,79468673	-1314,1611
45384	0,2604388	142,91211	-0,79665756	-1316,3241
45384	0,26044112	143,1123	-0,79951304	-1318,5382
45384	0,26044342	143,3125	-0,80137348	-1320,7357
45384	0,26044574	143,5127	-0,80197918	-1322,4917
45384	0,26044807	143,71289	-0,80528671	-1324,9713
45384	0,26045039	143,91309	-0,8077752	-1327,0699
45384	0,26045269	144,11328	-0,80890608	-1329,0933
45384	0,26045501	144,31348	-0,81200922	-1331,3635
45384	0,26045734	144,51367	-0,81393528	-1333,6008
45384	0,26045966	144,71387	-0,81639993	-1335,8682
45384	0,26046196	144,91406	-0,81880933	-1338,1656
45384	0,26046428	145,11426	-0,82067573	-1340,5969
45384	0,26046661	145,31445	-0,82357746	-1342,6473
45384	0,26046893	145,51465	-0,82698196	-1344,9016
45384	0,26047122	145,71484	-0,82805169	-1346,8811
45384	0,26047355	145,91504	-0,82986432	-1349,1863
45384	0,26047587	146,11523	-0,8334673	-1351,2382
45384	0,2604782	146,31543	-0,8360647	-1353,4957
45384	0,26048049	146,51563	-0,83846968	-1356,1791
45384	0,26048282	146,71582	-0,84125054	-1358,5555
45384	0,26048514	146,91602	-0,84219342	-1360,8103
45384	0,26048747	147,11621	-0,84576207	-1362,8688
45384	0,26048976	147,31641	-0,84878618	-1365,1198
45384	0,26049209	147,5166	-0,85215044	-1367,2223
45384	0,26049441	147,7168	-0,85436738	-1369,4438
45384	0,26049674	147,91699	-0,8571856	-1371,3785
45384	0,26049903	148,11719	-0,86019623	-1373,3661
45384	0,26050135	148,31738	-0,8632502	-1375,7413
45384	0,26050368	148,51758	-0,86600125	-1377,7551
45384	0,260506	148,71777	-0,86825854	-1379,9768
45384	0,2605083	148,91797	-0,87209421	-1381,9468
45384	0,26051062	149,11816	-0,87541819	-1384,0731
45384	0,26051295	149,31836	-0,87943286	-1386,2538
45384	0,26051527	149,51855	-0,88170505	-1388,2312
45384	0,26051757	149,71875	-0,8843621	-1390,2992
45384	0,26051989	149,91895	-0,88831121	-1392,2717
45384	0,26052222	150,11914	-0,89255714	-1394,4495
45384	0,26052454	150,31934	-0,89634806	-1396,6742
45384	0,26052684	150,51953	-0,89923042	-1398,4796
45384	0,26052916	150,71973	-0,90379864	-1400,9004
45384	0,26053149	150,91992	-0,90764928	-1403,1183
45384	0,26053381	151,12012	-0,91250837	-1405,29
45384	0,2605361	151,32031	-0,91636348	-1407,9163
45384	0,26053843	151,52051	-0,92090333	-1410,1923
45384	0,26054075	151,7207	-0,9261235	-1412,6062
45384	0,26054308	151,9209	-0,93077081	-1414,507
45384	0,26054537	152,12109	-0,93710393	-1416,828
45384	0,2605477	152,32129	-0,94280005	-1419,3043
45384	0,26055002	152,52148	-0,94921374	-1421,2688
45384	0,26055235	152,72168	-0,95577359	-1423,0686
45384	0,26055464	152,92188	-0,96383291	-1425,3417
45384	0,26055697	153,12207	-0,97198313	-1427,3494
45384	0,26055929	153,32227	-0,98178798	-1429,2854
45384	0,26056162	153,52246	-0,9928773	-1430,8488
45384	0,26056391	153,72266	-1,0086019	-1432,1997
45384	0,26056623	153,92285	-1,029511	-1431,9718
45384	0,26056856	154,12305	-1,0624478	-1400,8605
45384	0,26057088	154,32324	-0,5110175	-157,17429
45384	0,26057318	154,52344	0,098167308	1,8352656
45384	0,2605755	154,72363	0,70596617	1,6883402
45384	0,26057783	154,92383	1,3138576	1,9576042
45384	0,26058015	155,12402	1,9224411	2,0026057
45384	0,26058245	155,32422	2,5325017	2,1417825
45384	0,26058477	155,52441	3,1403513	1,9012778
45384	0,2605871	155,72461	3,7483561	1,929292
45384	0,26058942	155,9248	4,3574438	2,0879893

File: usecases/MinimumWorkingExample/Data/Druckfestigkeit_BAM/20240305_7188_M05/Druckfestigkeiten_28Tage/20240305_7188_M05_W05/specimen.dat
MTS793|MPT|DEU|1|2|,|.|:|49|1|1|A

Bediener Information			Würfeldruckfestigkeit (150mm)			Zeit:	13,946289	s	02.04.2024 07:45:37
Datum	2.4.2024
Prüfer: 	Mac
Probe	20240305_7188_M05_W05
Protokoll Seite	-
Breite [mm]:	150
Höhe [mm]:	150
Länge Einfüllseite [mm]:	147
Masse [g]:	7800
Bediener Information Ende

Datenerfassung						Zeit:	174,90332	s	02.04.2024 07:48:18
Ch 1 Weg	Ch 1 Prüfkraft
mm	kN
4,8952203	5,5183859
-1,0508945	-1534,006

Datenerfassung						Zeit:	174,9082	s	02.04.2024 07:48:18
Datum	Tageszeit	Laufzeit	Ch 1 Weg	Ch 1 Prüfkraft
d	d	s	mm	kN
45384	0,26328519	36,841797	-0,0019857248	-15,599689
45384	0,26328751	37,041992	-0,0037566153	-17,355494
45384	0,26328984	37,242188	-0,0060228179	-19,600502
45384	0,26329213	37,442383	-0,0098898346	-22,091082
45384	0,26329446	37,642578	-0,011769634	-24,310461
45384	0,26329678	37,842773	-0,013907532	-26,590935
45384	0,26329911	38,042969	-0,016261758	-28,858295
45384	0,2633014	38,243164	-0,018592112	-31,146816
45384	0,26330373	38,443359	-0,021240242	-33,491066
45384	0,26330605	38,643555	-0,02369741	-35,925171
45384	0,26330838	38,84375	-0,025692085	-38,240215
45384	0,26331067	39,043945	-0,027252616	-40,951778
45384	0,263313	39,244141	-0,029254753	-43,286346
45384	0,26331532	39,444336	-0,030857058	-45,415722
45384	0,26331764	39,644531	-0,033108342	-47,443916
45384	0,26331994	39,844727	-0,036778428	-49,723495
45384	0,26332226	40,044922	-0,038365815	-51,758698
45384	0,26332459	40,245117	-0,041203417	-54,3442
45384	0,26332691	40,445313	-0,043720257	-56,260784
45384	0,26332921	40,645508	-0,045230065	-58,392246
45384	0,26333153	40,845703	-0,048134804	-60,675404
45384	0,26333386	41,045898	-0,051954079	-62,4622
45384	0,26333618	41,246094	-0,053384814	-64,932816
45384	0,26333848	41,446289	-0,057190664	-67,295242
45384	0,2633408	41,646484	-0,05968662	-69,575867
45384	0,26334313	41,84668	-0,063978828	-71,913712
45384	0,26334545	42,046875	-0,066216685	-74,186134
45384	0,26334774	42,24707	-0,069840521	-76,66703
45384	0,26335007	42,447266	-0,073280849	-78,946014
45384	0,26335239	42,647461	-0,076391473	-81,196686
45384	0,26335472	42,847656	-0,078369737	-83,47403
45384	0,26335701	43,047852	-0,080444977	-85,992622
45384	0,26335934	43,248047	-0,082878269	-88,029915
45384	0,26336166	43,448242	-0,086596094	-90,488754
45384	0,26336399	43,648438	-0,08865045	-92,445572
45384	0,26336628	43,848633	-0,090831615	-94,80249
45384	0,26336861	44,048828	-0,093624458	-96,856613
45384	0,26337093	44,249023	-0,096018963	-99,216064
45384	0,26337326	44,449219	-0,0987029	-101,45094
45384	0,26337555	44,649414	-0,10118692	-103,80264
45384	0,26337788	44,849609	-0,10259826	-106,36415
45384	0,2633802	45,049805	-0,10571485	-108,70467
45384	0,26338252	45,25	-0,10850471	-111,11047
45384	0,26338482	45,450195	-0,10855395	-113,35354
45384	0,26338714	45,650391	-0,11177199	-115,97897
45384	0,26338947	45,850586	-0,11293268	-118,17153
45384	0,26339179	46,050781	-0,11537792	-120,67791
45384	0,26339409	46,250977	-0,1171682	-122,77957
45384	0,26339641	46,451172	-0,12001625	-125,24646
45384	0,26339874	46,651367	-0,12216757	-127,49906
45384	0,26340106	46,851563	-0,12321638	-129,56482
45384	0,26340336	47,051758	-0,12526029	-131,92128
45384	0,26340568	47,251953	-0,12642696	-134,24915
45384	0,26340801	47,452148	-0,12872151	-136,47284
45384	0,26341033	47,652344	-0,13066398	-138,93407
45384	0,26341262	47,852539	-0,1325199	-141,13467
45384	0,26341495	48,052734	-0,1339014	-143,34421
45384	0,26341727	48,25293	-0,1367584	-145,80022
45384	0,2634196	48,453125	-0,13731189	-148,0345
45384	0,26342189	48,65332	-0,13896641	-150,2892
45384	0,26342422	48,853516	-0,14233813	-152,57965
45384	0,26342654	49,053711	-0,14280061	-154,86459
45384	0,26342887	49,253906	-0,14475799	-157,12541
45384	0,26343116	49,454102	-0,14630957	-159,21947
45384	0,26343349	49,654297	-0,14816102	-161,23067
45384	0,26343581	49,854492	-0,14947391	-163,8576
45384	0,26343814	50,054688	-0,15095983	-166,17697
45384	0,26344043	50,254883	-0,15219961	-168,28801
45384	0,26344275	50,455078	-0,15344833	-170,43871
45384	0,26344508	50,655273	-0,1561069	-172,59401
45384	0,2634474	50,855469	-0,15714975	-174,85585
45384	0,2634497	51,055664	-0,15833731	-176,81342
45384	0,26345202	51,255859	-0,15940401	-179,00314
45384	0,26345435	51,456055	-0,16066319	-181,55421
45384	0,26345667	51,65625	-0,16340232	-183,64247
45384	0,26345897	51,856445	-0,16490018	-185,91951
45384	0,26346129	52,056641	-0,16516426	-188,14844
45384	0,26346362	52,256836	-0,16745433	-190,75197
45384	0,26346594	52,457031	-0,16982348	-193,18532
45384	0,26346824	52,657227	-0,17003682	-195,2606
45384	0,26347056	52,857422	-0,17148994	-197,72227
45384	0,26347288	53,057617	-0,17370988	-199,99367
45384	0,26347521	53,257813	-0,17477362	-202,24313
45384	0,2634775	53,458008	-0,17652959	-204,23424
45384	0,26347983	53,658203	-0,17829898	-206,30937
45384	0,26348215	53,858398	-0,17916578	-209,0199
45384	0,26348448	54,058594	-0,17980731	-210,99698
45384	0,26348677	54,258789	-0,18114255	-213,31813
45384	0,2634891	54,458984	-0,18231072	-215,54109
45384	0,26349142	54,65918	-0,18374443	-217,82185
45384	0,26349372	54,859375	-0,18626128	-220,33345
45384	0,26349604	55,05957	-0,1867536	-222,47221
45384	0,26349837	55,259766	-0,18832159	-224,76253
45384	0,26350069	55,459961	-0,18958673	-226,98444
45384	0,26350299	55,660156	-0,19005966	-228,89491
45384	0,26350531	55,860352	-0,19203345	-230,97855
45384	0,26350763	56,060547	-0,1930211	-233,13965
45384	0,26350996	56,260742	-0,19487405	-235,03419
45384	0,26351225	56,460938	-0,19655542	-237,11021
45384	0,26351458	56,661133	-0,19848892	-239,20964
45384	0,2635169	56,861328	-0,19987042	-241,47357
45384	0,26351923	57,061523	-0,20007631	-243,88742
45384	0,26352152	57,261719	-0,20151898	-245,8654
45384	0,26352385	57,461914	-0,20401643	-248,32082
45384	0,26352617	57,662109	-0,20377176	-250,3131
45384	0,2635285	57,862305	-0,2052204	-252,35277
45384	0,26353079	58,0625	-0,20642138	-254,59331
45384	0,26353312	58,262695	-0,20735084	-256,88882
45384	0,26353544	58,462891	-0,20925301	-258,98245
45384	0,26353776	58,663086	-0,20987812	-261,21732
45384	0,26354006	58,863281	-0,21208763	-263,44339
45384	0,26354238	59,063477	-0,21307528	-265,58456
45384	0,26354471	59,263672	-0,21423002	-267,72003
45384	0,26354703	59,463867	-0,21535192	-269,96683
45384	0,26354933	59,664063	-0,21752861	-272,09964
45384	0,26355165	59,864258	-0,21924132	-274,64728
45384	0,26355398	60,064453	-0,21981719	-276,74344
45384	0,2635563	60,264648	-0,22142397	-278,96652
45384	0,2635586	60,464844	-0,22147171	-280,97687
45384	0,26356092	60,665039	-0,22307402	-283,30963
45384	0,26356325	60,865234	-0,2249568	-285,80423
45384	0,26356557	61,06543	-0,22540736	-288,24966
45384	0,26356786	61,265625	-0,22756316	-290,53342
45384	0,26357019	61,46582	-0,22865672	-292,80673
45384	0,26357251	61,666016	-0,22955038	-294,97128
45384	0,26357484	61,866211	-0,23051564	-297,21808
45384	0,26357713	62,066406	-0,2329922	-299,444
45384	0,26357946	62,266602	-0,23418275	-301,65594
45384	0,26358178	62,466797	-0,23554932	-303,62125
45384	0,26358411	62,666992	-0,2372307	-305,85181
45384	0,2635864	62,867188	-0,2374157	-308,04944
45384	0,26358873	63,067383	-0,23829591	-310,22412
45384	0,26359105	63,267578	-0,23939097	-312,35632
45384	0,26359338	63,467773	-0,24160346	-314,78522
45384	0,26359567	63,667969	-0,24262543	-317,08267
45384	0,263598	63,868164	-0,24412628	-319,34497
45384	0,26360032	64,068359	-0,24424712	-321,50473
45384	0,26360264	64,268555	-0,24504529	-323,96179
45384	0,26360494	64,46875	-0,24761882	-326,10233
45384	0,26360726	64,668945	-0,24808133	-328,17776
45384	0,26360959	64,869141	-0,24961053	-330,3988
45384	0,26361191	65,069336	-0,25077271	-332,64948
45384	0,26361421	65,269531	-0,25285542	-334,75888
45384	0,26361653	65,469727	-0,25340444	-336,88885
45384	0,26361886	65,669922	-0,25476205	-339,44348
45384	0,26362118	65,870117	-0,25482324	-341,80832
45384	0,26362348	66,070313	-0,25613165	-343,9447
45384	0,2636258	66,270508	-0,25892597	-346,60233
45384	0,26362813	66,470703	-0,25870219	-349,12433
45384	0,26363045	66,670898	-0,26005086	-351,24908
45384	0,26363274	66,871094	-0,26050588	-353,84338
45384	0,26363507	67,071289	-0,26264679	-356,2283
45384	0,26363739	67,271484	-0,2640641	-358,71384
45384	0,26363972	67,47168	-0,26543963	-360,77228
45384	0,26364201	67,671875	-0,26686886	-363,15527
45384	0,26364434	67,87207	-0,26713145	-365,30014
45384	0,26364666	68,072266	-0,26853234	-367,63129
45384	0,26364899	68,272461	-0,26838017	-369,78525
45384	0,26365128	68,472656	-0,27068964	-372,30859
45384	0,26365361	68,672852	-0,27198908	-374,63513
45384	0,26365593	68,873047	-0,27316323	-376,9281
45384	0,26365826	69,073242	-0,27503109	-379,13901
45384	0,26366055	69,273438	-0,27517429	-381,68338
45384	0,26366287	69,473633	-0,27634394	-383,67371
45384	0,2636652	69,673828	-0,27743602	-386,18277
45384	0,26366752	69,874023	-0,27883545	-388,36697
45384	0,26366982	70,074219	-0,28021544	-390,50665
45384	0,26367214	70,274414	-0,28171632	-392,78922
45384	0,26367447	70,474609	-0,28201768	-395,15253
45384	0,26367679	70,674805	-0,28430027	-397,36386
45384	0,26367909	70,875	-0,2845718	-399,20505
45384	0,26368141	71,075195	-0,28570119	-401,6636
45384	0,26368374	71,275391	-0,28714684	-403,81204
45384	0,26368606	71,475586	-0,28810462	-406,09103
45384	0,26368836	71,675781	-0,28880137	-408,29282
45384	0,26369068	71,875977	-0,29042903	-410,47314
45384	0,263693	72,076172	-0,29151514	-412,74918
45384	0,26369533	72,276367	-0,29289961	-414,90836
45384	0,26369762	72,476563	-0,2947481	-417,22101
45384	0,26369995	72,676758	-0,29501215	-419,73169
45384	0,26370227	72,876953	-0,29513896	-422,19589
45384	0,2637046	73,077148	-0,2968263	-424,23752
45384	0,26370689	73,277344	-0,2970337	-426,38165
45384	0,26370922	73,477539	-0,29843608	-428,49774
45384	0,26371154	73,677734	-0,30037704	-431,08533
45384	0,26371387	73,87793	-0,30137661	-433,25717
45384	0,26371616	74,078125	-0,30261788	-435,4101
45384	0,26371849	74,27832	-0,30311468	-437,7262
45384	0,26372081	74,478516	-0,30458122	-439,88879
45384	0,26372313	74,678711	-0,30564794	-441,98807
45384	0,26372543	74,878906	-0,30718014	-444,58817
45384	0,26372775	75,079102	-0,30793503	-446,72604
45384	0,26373008	75,279297	-0,30924046	-449,19592
45384	0,2637324	75,479492	-0,3095597	-451,19012
45384	0,2637347	75,679688	-0,31073236	-453,21014
45384	0,26373702	75,879883	-0,31174982	-455,21494
45384	0,26373935	76,080078	-0,31338495	-457,54877
45384	0,26374167	76,280273	-0,31396532	-459,48889
45384	0,26374397	76,480469	-0,31531399	-461,56863
45384	0,26374629	76,680664	-0,31590778	-463,39688
45384	0,26374862	76,880859	-0,31760406	-465,60538
45384	0,26375094	77,081055	-0,31868869	-467,85291
45384	0,26375324	77,28125	-0,32072663	-469,66757
45384	0,26375556	77,481445	-0,32091609	-472,08066
45384	0,26375788	77,681641	-0,32168144	-474,41388
45384	0,26376021	77,881836	-0,32300624	-476,56116
45384	0,2637625	78,082031	-0,32358959	-478,491
45384	0,26376483	78,282227	-0,32464287	-480,78979
45384	0,26376715	78,482422	-0,32683894	-482,9147
45384	0,26376948	78,682617	-0,32723877	-485,07358
45384	0,26377177	78,882813	-0,32854569	-487,06363
45384	0,2637741	79,083008	-0,32897684	-489,26559
45384	0,26377642	79,283203	-0,32996598	-491,45248
45384	0,26377875	79,483398	-0,33108193	-493,62537
45384	0,26378104	79,683594	-0,33270958	-495,69498
45384	0,26378337	79,883789	-0,33244255	-497,88055
45384	0,26378569	80,083984	-0,33432832	-500,24088
45384	0,26378801	80,28418	-0,33552036	-502,45071
45384	0,26379031	80,484375	-0,33678398	-504,52914
45384	0,26379263	80,68457	-0,3372241	-506,80783
45384	0,26379496	80,884766	-0,33919638	-508,91486
45384	0,26379728	81,084961	-0,33977973	-511,46802
45384	0,26379958	81,285156	-0,3404302	-513,78516
45384	0,2638019	81,485352	-0,34099713	-516,09778
45384	0,26380423	81,685547	-0,3436169	-518,37646
45384	0,26380652	81,885742	-0,34448221	-520,81256
45384	0,26380885	82,085938	-0,34392273	-523,02716
45384	0,26381117	82,286133	-0,34640977	-525,10199
45384	0,2638135	82,486328	-0,34605765	-527,39142
45384	0,26381579	82,686523	-0,34818512	-529,56848
45384	0,26381811	82,886719	-0,3490907	-531,75537
45384	0,26382044	83,086914	-0,35000524	-533,76044
45384	0,26382276	83,287109	-0,35110179	-535,85138
45384	0,26382506	83,487305	-0,35250568	-538,20428
45384	0,26382738	83,6875	-0,35333666	-540,22754
45384	0,26382971	83,887695	-0,35483453	-542,29376
45384	0,26383203	84,087891	-0,35507026	-544,93005
45384	0,26383433	84,288086	-0,35637864	-546,79834
45384	0,26383665	84,488281	-0,35760501	-549,17419
45384	0,26383898	84,688477	-0,35780194	-551,50415
45384	0,2638413	84,888672	-0,35871646	-553,6994
45384	0,2638436	85,088867	-0,35936695	-555,90356
45384	0,26384592	85,289063	-0,36089018	-558,25793
45384	0,26384825	85,489258	-0,36199716	-560,17273
45384	0,26385057	85,689453	-0,36369795	-562,45563
45384	0,26385286	85,889648	-0,36425591	-564,42792
45384	0,26385519	86,089844	-0,36527339	-566,87915
45384	0,26385751	86,290039	-0,36612526	-569,25769
45384	0,26385984	86,490234	-0,36665937	-571,66992
45384	0,26386213	86,69043	-0,36732924	-573,97156
45384	0,26386446	86,890625	-0,36857349	-576,39117
45384	0,26386678	87,09082	-0,37011462	-578,93451
45384	0,26386911	87,291016	-0,37183031	-580,953
45384	0,2638714	87,491211	-0,37189597	-583,58191
45384	0,26387373	87,691406	-0,37405622	-585,94135
45384	0,26387605	87,891602	-0,37527663	-588,31659
45384	0,26387838	88,091797	-0,37565556	-590,43079
45384	0,26388067	88,291992	-0,37551233	-592,67041
45384	0,26388299	88,492188	-0,37745479	-595,15948
45384	0,26388532	88,692383	-0,37889895	-597,31482
45384	0,26388764	88,892578	-0,38092199	-599,4361
45384	0,26388994	89,092773	-0,38157693	-601,94366
45384	0,26389226	89,292969	-0,38059375	-604,25519
45384	0,26389459	89,493164	-0,38235122	-606,51031
45384	0,26389691	89,693359	-0,38393712	-608,95233
45384	0,26389921	89,893555	-0,38363427	-611,1806
45384	0,26390153	90,09375	-0,38550511	-613,50195
45384	0,26390386	90,293945	-0,38617647	-615,64856
45384	0,26390618	90,494141	-0,38687766	-618,05688
45384	0,26390848	90,694336	-0,38850385	-620,21759
45384	0,2639108	90,894531	-0,39017776	-622,65094
45384	0,26391312	91,094727	-0,39115942	-624,78119
45384	0,26391545	91,294922	-0,39178604	-627,14337
45384	0,26391774	91,495117	-0,39256778	-629,30939
45384	0,26392007	91,695313	-0,39372849	-631,42981
45384	0,26392239	91,895508	-0,39449382	-633,49335
45384	0,26392472	92,095703	-0,39626771	-635,83551
45384	0,26392701	92,295898	-0,3959201	-637,98724
45384	0,26392934	92,496094	-0,39770141	-640,1604
45384	0,26393166	92,696289	-0,39844289	-642,35773
45384	0,26393399	92,896484	-0,40000492	-644,52075
45384	0,26393628	93,09668	-0,40040028	-647,06622
45384	0,26393861	93,296875	-0,40263218	-649,22479
45384	0,26394093	93,49707	-0,40186682	-651,38544
45384	0,26394325	93,697266	-0,403954	-653,96631
45384	0,26394555	93,897461	-0,40531012	-656,43097
45384	0,26394787	94,097656	-0,40556675	-658,67926
45384	0,2639502	94,297852	-0,40730333	-661,00269
45384	0,26395252	94,498047	-0,40744206	-663,22144
45384	0,26395482	94,698242	-0,40864307	-665,37463
45384	0,26395714	94,898438	-0,40990072	-667,71442
45384	0,26395947	95,098633	-0,40997234	-669,86853
45384	0,26396179	95,298828	-0,41181633	-671,98511
45384	0,26396409	95,499023	-0,41313964	-674,32489
45384	0,26396641	95,699219	-0,41338134	-676,52045
45384	0,26396874	95,899414	-0,41481656	-678,98151
45384	0,26397106	96,099609	-0,41570425	-681,34125
45384	0,26397336	96,299805	-0,41738561	-683,53857
45384	0,26397568	96,5	-0,41830015	-685,77075
45384	0,263978	96,700195	-0,41909534	-688,05811
45384	0,26398033	96,900391	-0,41961154	-690,22473
45384	0,26398262	97,100586	-0,42180911	-692,42828
45384	0,26398495	97,300781	-0,42277884	-694,38751
45384	0,26398727	97,500977	-0,42288327	-696,42572
45384	0,2639896	97,701172	-0,42311901	-698,58429
45384	0,26399189	97,901367	-0,4245005	-700,73901
45384	0,26399422	98,101563	-0,42476755	-702,78882
45384	0,26399654	98,301758	-0,42602524	-704,93573
45384	0,26399887	98,501953	-0,42790651	-707,18585
45384	0,26400116	98,702148	-0,42816013	-709,0932
45384	0,26400349	98,902344	-0,42927906	-711,34296
45384	0,26400581	99,102539	-0,43011901	-713,77393
45384	0,26400813	99,302734	-0,43126479	-715,76294
45384	0,26401043	99,50293	-0,43253741	-717,93848
45384	0,26401275	99,703125	-0,43318489	-719,96478
45384	0,26401508	99,90332	-0,43458876	-722,32568
45384	0,2640174	100,10352	-0,43622389	-724,48248
45384	0,2640197	100,30371	-0,43711007	-726,81873
45384	0,26402202	100,50391	-0,43711755	-728,88965
45384	0,26402435	100,7041	-0,43834686	-731,03571
45384	0,26402667	100,9043	-0,439612	-732,98602
45384	0,26402897	101,10449	-0,44012076	-735,17615
45384	0,26403129	101,30469	-0,4428196	-737,56482
45384	0,26403362	101,50488	-0,44271815	-739,77228
45384	0,26403594	101,70508	-0,44341189	-742,00983
45384	0,26403823	101,90527	-0,44463375	-744,17291
45384	0,26404056	102,10547	-0,44514698	-746,54785
45384	0,26404288	102,30566	-0,44737288	-748,96838
45384	0,26404521	102,50586	-0,4474833	-750,83398
45384	0,2640475	102,70605	-0,44885436	-752,9184
45384	0,26404983	102,90625	-0,44952422	-755,36548
45384	0,26405215	103,10645	-0,44980022	-757,8125
45384	0,26405448	103,30664	-0,45194408	-760,00153
45384	0,26405677	103,50684	-0,45284519	-762,09363
45384	0,2640591	103,70703	-0,45371348	-764,43579
45384	0,26406142	103,90723	-0,45425802	-766,9231
45384	0,26406375	104,10742	-0,4563258	-769,05963
45384	0,26406604	104,30762	-0,45676443	-771,12701
45384	0,26406837	104,50781	-0,45766702	-773,70789
45384	0,26407069	104,70801	-0,45850697	-775,90698
45384	0,26407301	104,9082	-0,45987058	-778,29059
45384	0,26407531	105,1084	-0,46122223	-780,26678
45384	0,26407763	105,30859	-0,46199206	-782,51654
45384	0,26407996	105,50879	-0,46212184	-784,9422
45384	0,26408228	105,70898	-0,46426871	-787,13025
45384	0,26408458	105,90918	-0,46468645	-789,14789
45384	0,2640869	106,10938	-0,46620521	-791,54102
45384	0,26408923	106,30957	-0,46694967	-793,83966
45384	0,26409155	106,50977	-0,46660951	-795,80151
45384	0,26409385	106,70996	-0,46835056	-797,9375
45384	0,26409617	106,91016	-0,46949336	-800,13629
45384	0,2640985	107,11035	-0,47025421	-802,2168
45384	0,26410082	107,31055	-0,47072718	-804,83344
45384	0,26410311	107,51074	-0,47170138	-806,69818
45384	0,26410544	107,71094	-0,47347078	-809,18549
45384	0,26410776	107,91113	-0,47342154	-811,10175
45384	0,26411009	108,11133	-0,47571459	-813,66595
45384	0,26411238	108,31152	-0,47610399	-815,66089
45384	0,26411471	108,51172	-0,47837913	-818,26953
45384	0,26411703	108,71191	-0,47920415	-820,54938
45384	0,26411933	108,91211	-0,48020226	-822,52649
45384	0,26412165	109,1123	-0,48121673	-824,94733
45384	0,26412398	109,3125	-0,4814823	-827,05908
45384	0,2641263	109,5127	-0,48340985	-829,11578
45384	0,2641286	109,71289	-0,48306969	-831,58606
45384	0,26413092	109,91309	-0,48465559	-833,79083
45384	0,26413324	110,11328	-0,48502257	-835,75812
45384	0,26413557	110,31348	-0,48751706	-838,25616
45384	0,26413786	110,51367	-0,48691732	-840,6394
45384	0,26414019	110,71387	-0,48841667	-842,61505
45384	0,26414251	110,91406	-0,48920143	-844,82306
45384	0,26414484	111,11426	-0,49055159	-846,81091
45384	0,26414713	111,31445	-0,4914512	-849,48535
45384	0,26414946	111,51465	-0,49215835	-851,55396
45384	0,26415178	111,71484	-0,49283421	-853,78375
45384	0,26415411	111,91504	-0,49444845	-855,99268
45384	0,2641564	112,11523	-0,49590603	-858,55627
45384	0,26415873	112,31543	-0,4976635	-860,79144
45384	0,26416105	112,51563	-0,49771869	-863,19025
45384	0,26416337	112,71582	-0,49853179	-865,50055
45384	0,26416567	112,91602	-0,49931949	-867,84119
45384	0,26416799	113,11621	-0,50005203	-870,05164
45384	0,26417032	113,31641	-0,50143504	-872,38129
45384	0,26417264	113,5166	-0,50288218	-874,84625
45384	0,26417494	113,7168	-0,50373554	-877,17944
45384	0,26417726	113,91699	-0,50444418	-879,58722
45384	0,26417959	114,11719	-0,50553775	-881,86353
45384	0,26418191	114,31738	-0,50690287	-883,99524
45384	0,26418421	114,51758	-0,50791138	-886,4325
45384	0,26418653	114,71777	-0,50935256	-888,83069
45384	0,26418886	114,91797	-0,50903481	-891,06049
45384	0,26419118	115,11816	-0,51036108	-892,9577
45384	0,26419348	115,31836	-0,51153523	-895,48792
45384	0,2641958	115,51855	-0,51234978	-897,96661
45384	0,26419812	115,71875	-0,51277947	-899,93622
45384	0,26420045	115,91895	-0,51389837	-902,15143
45384	0,26420274	116,11914	-0,51432657	-904,58655
45384	0,26420507	116,31934	-0,51661813	-906,93768
45384	0,26420739	116,51953	-0,51843232	-909,44556
45384	0,26420972	116,71973	-0,51821744	-911,56775
45384	0,26421201	116,91992	-0,51978546	-913,85004
45384	0,26421434	117,12012	-0,52011365	-916,23688
45384	0,26421666	117,32031	-0,52154589	-918,59308
45384	0,26421899	117,52051	-0,52352417	-920,77283
45384	0,26422128	117,7207	-0,52351075	-923,10547
45384	0,26422361	117,9209	-0,52494597	-925,35345
45384	0,26422593	118,12109	-0,52599627	-927,6673
45384	0,26422825	118,32129	-0,52691376	-929,9826
45384	0,26423055	118,52148	-0,52755678	-932,02942
45384	0,26423287	118,72168	-0,52896065	-934,43451
45384	0,2642352	118,92188	-0,52998412	-936,72418
45384	0,26423752	119,12207	-0,53140742	-938,82318
45384	0,26423982	119,32227	-0,5313313	-940,87299
45384	0,26424214	119,52246	-0,53347069	-942,9967
45384	0,26424447	119,72266	-0,53399438	-945,23517
45384	0,26424679	119,92285	-0,53522217	-947,56628
45384	0,26424909	120,12305	-0,53551161	-949,74426
45384	0,26425141	120,32324	-0,53651416	-952,07062
45384	0,26425374	120,52344	-0,53720492	-954,50519
45384	0,26425606	120,72363	-0,53900266	-956,92749
45384	0,26425835	120,92383	-0,53839397	-958,71387
45384	0,26426068	121,12402	-0,54108983	-961,39606
45384	0,264263	121,32422	-0,54099137	-963,80646
45384	0,26426533	121,52441	-0,54225504	-966,07233
45384	0,26426762	121,72461	-0,54423326	-968,40765
45384	0,26426995	121,9248	-0,54456598	-970,6911
45384	0,26427227	122,125	-0,54516274	-972,96411
45384	0,2642746	122,3252	-0,54703957	-974,82019
45384	0,26427689	122,52539	-0,54854935	-977,20648
45384	0,26427922	122,72559	-0,54964143	-979,49976
45384	0,26428154	122,92578	-0,55021435	-981,4906
45384	0,26428387	123,12598	-0,55110502	-983,92426
45384	0,26428616	123,32617	-0,55236268	-986,07446
45384	0,26428849	123,52637	-0,55324143	-988,5144
45384	0,26429081	123,72656	-0,55516446	-990,57434
45384	0,26429313	123,92676	-0,55522412	-992,82825
45384	0,26429543	124,12695	-0,55688167	-995,20532
45384	0,26429775	124,32715	-0,55735755	-997,44019
45384	0,26430008	124,52734	-0,55827212	-999,67566
45384	0,2643024	124,72754	-0,55930752	-1001,828
45384	0,2643047	124,92773	-0,56064421	-1004,1359
45384	0,26430702	125,12793	-0,56228983	-1006,2107
45384	0,26430935	125,32813	-0,56302828	-1008,4715
45384	0,26431167	125,52832	-0,56382346	-1010,3586
45384	0,26431397	125,72852	-0,56378323	-1012,7509
45384	0,26431629	125,92871	-0,56544518	-1014,6964
45384	0,26431862	126,12891	-0,56672227	-1016,4999
45384	0,26432094	126,3291	-0,56616729	-1019,0874
45384	0,26432323	126,5293	-0,56892431	-1021,088
45384	0,26432556	126,72949	-0,5693838	-1023,1793
45384	0,26432788	126,92969	-0,57069522	-1025,2347
45384	0,26433021	127,12988	-0,57165897	-1027,7297
45384	0,2643325	127,33008	-0,57248849	-1029,6401
45384	0,26433483	127,53027	-0,57396543	-1032,1014
45384	0,26433715	127,73047	-0,57459056	-1034,0389
45384	0,26433948	127,93066	-0,57635248	-1036,3615
45384	0,26434177	128,13086	-0,57797718	-1038,8314
45384	0,2643441	128,33105	-0,57813084	-1040,6473
45384	0,26434642	128,53125	-0,57868135	-1042,9319
45384	0,26434875	128,73145	-0,58059698	-1044,9796
45384	0,26435104	128,93164	-0,58086699	-1047,2682
45384	0,26435336	129,13184	-0,58234698	-1049,3564
45384	0,26435569	129,33203	-0,58343905	-1051,7377
45384	0,26435801	129,53223	-0,58393288	-1053,7451
45384	0,26436031	129,73242	-0,58658993	-1055,8247
45384	0,26436263	129,93262	-0,58738214	-1058,1853
45384	0,26436496	130,13281	-0,58747017	-1060,3254
45384	0,26436728	130,33301	-0,5886786	-1062,8324
45384	0,26436958	130,5332	-0,5912298	-1064,7616
45384	0,2643719	130,7334	-0,5907867	-1066,9735
45384	0,26437423	130,93359	-0,59255308	-1069,3964
45384	0,26437655	131,13379	-0,59430605	-1071,5177
45384	0,26437885	131,33398	-0,59361684	-1073,5309
45384	0,26438117	131,53418	-0,59615606	-1075,7527
45384	0,26438349	131,73438	-0,59637088	-1078,439
45384	0,26438582	131,93457	-0,59746146	-1080,5911
45384	0,26438811	132,13477	-0,59880269	-1082,8203
45384	0,26439044	132,33496	-0,60008574	-1085,3403
45384	0,26439276	132,53516	-0,60105097	-1087,4476
45384	0,26439509	132,73535	-0,60126132	-1089,7213
45384	0,26439738	132,93555	-0,60206246	-1091,9932
45384	0,26439971	133,13574	-0,60324258	-1093,8641
45384	0,26440203	133,33594	-0,60487175	-1096,1711
45384	0,26440436	133,53613	-0,60636663	-1098,563
45384	0,26440665	133,73633	-0,6068306	-1100,5443
45384	0,26440898	133,93652	-0,60846275	-1102,9574
45384	0,2644113	134,13672	-0,6096518	-1105,183
45384	0,26441363	134,33691	-0,61093038	-1107,2042
45384	0,26441592	134,53711	-0,61205077	-1109,5696
45384	0,26441824	134,7373	-0,61363071	-1111,9845
45384	0,26442057	134,9375	-0,61491376	-1113,8906
45384	0,26442289	135,1377	-0,61571044	-1116,35
45384	0,26442519	135,33789	-0,61649668	-1118,4606
45384	0,26442751	135,53809	-0,61830932	-1121,0101
45384	0,26442984	135,73828	-0,61819297	-1123,1923
45384	0,26443213	135,93848	-0,61984897	-1125,2418
45384	0,26443446	136,13867	-0,62083215	-1127,5739
45384	0,26443678	136,33887	-0,62263584	-1129,6183
45384	0,26443911	136,53906	-0,6227597	-1131,9973
45384	0,2644414	136,73926	-0,62464398	-1134,062
45384	0,26444373	136,93945	-0,62624478	-1136,4075
45384	0,26444605	137,13965	-0,62691015	-1138,8042
45384	0,26444837	137,33984	-0,6274696	-1141,012
45384	0,26445067	137,54004	-0,63176334	-1145,7327
45384	0,26445299	137,74023	-0,63035494	-1145,6915
45384	0,26445532	137,94043	-0,63168722	-1148,0972
45384	0,26445764	138,14063	-0,63373113	-1150,1654
45384	0,26445994	138,34082	-0,63360435	-1152,9082
45384	0,26446226	138,54102	-0,63514102	-1155,0945
45384	0,26446459	138,74121	-0,638547	-1159,7833
45384	0,26446691	138,94141	-0,63703722	-1159,5588
45384	0,26446921	139,1416	-0,63906622	-1161,73
45384	0,26447153	139,3418	-0,64013886	-1163,958
45384	0,26447386	139,54199	-0,64134282	-1165,9714
45384	0,26447618	139,74219	-0,6447593	-1169,022
45384	0,26447847	139,94238	-0,64642274	-1177,8444
45384	0,2644808	140,14258	-0,6445415	-1172,7899
45384	0,26448312	140,34277	-0,64798033	-1175,6044
45384	0,26448545	140,54297	-0,64644068	-1177,0841
45384	0,26448774	140,74316	-0,64951551	-1179,6721
45384	0,26449007	140,94336	-0,65212333	-1183,106
45384	0,26449239	141,14355	-0,64987952	-1183,9613
45384	0,26449472	141,34375	-0,65238142	-1185,5242
45384	0,26449701	141,54395	-0,65444475	-1187,9435
45384	0,26449934	141,74414	-0,65441191	-1189,6449
45384	0,26450166	141,94434	-0,65635288	-1191,8282
45384	0,26450399	142,14453	-0,65973055	-1201,6379
45384	0,26450628	142,34473	-0,65880555	-1197,7552
45384	0,26450861	142,54492	-0,65856242	-1198,9691
45384	0,26451093	142,74512	-0,66261739	-1209,1348
45384	0,26451325	142,94531	-0,66232795	-1203,1897
45384	0,26451555	143,14551	-0,66233093	-1205,4348
45384	0,26451787	143,3457	-0,66568774	-1216,2324
45384	0,2645202	143,5459	-0,66503429	-1209,1261
45384	0,26452252	143,74609	-0,66838658	-1213,0293
45384	0,26452482	143,94629	-0,66925043	-1222,9349
45384	0,26452714	144,14648	-0,66867006	-1216,2649
45384	0,26452947	144,34668	-0,67255199	-1221,9655
45384	0,26453179	144,54688	-0,67262059	-1228,9423
45384	0,26453409	144,74707	-0,67255646	-1222,5526
45384	0,26453641	144,94727	-0,67613554	-1229,8477
45384	0,26453874	145,14746	-0,67537171	-1235,4988
45384	0,26454106	145,34766	-0,6758073	-1229,1187
45384	0,26454335	145,54785	-0,67903131	-1237,0466
45384	0,26454568	145,74805	-0,67954457	-1241,9277
45384	0,264548	145,94824	-0,67953557	-1236,0366
45384	0,26455033	146,14844	-0,68230456	-1244,1882
45384	0,26455262	146,34863	-0,68369204	-1248,3319
45384	0,26455495	146,54883	-0,68304604	-1242,5873
45384	0,26455727	146,74902	-0,68684888	-1251,4886
45384	0,2645596	146,94922	-0,68770528	-1253,6287
45384	0,26456189	147,14941	-0,68877643	-1255,3468
45384	0,26456422	147,34961	-0,68862128	-1257,9106
45384	0,26456654	147,5498	-0,68938816	-1259,6285
45384	0,26456887	147,75	-0,69072336	-1261,5043
45384	0,26457116	147,9502	-0,69270015	-1263,5094
45384	0,26457348	148,15039	-0,69401902	-1265,0343
45384	0,26457581	148,35059	-0,69497979	-1267,5952
45384	0,26457813	148,55078	-0,69660896	-1269,3527
45384	0,26458043	148,75098	-0,6965642	-1271,2734
45384	0,26458275	148,95117	-0,69920039	-1273,3313
45384	0,26458508	149,15137	-0,70083255	-1275,3406
45384	0,2645874	149,35156	-0,70099515	-1277,2843
45384	0,2645897	149,55176	-0,70219016	-1279,2723
45384	0,26459202	149,75195	-0,70362687	-1281,5245
45384	0,26459435	149,95215	-0,7045399	-1283,4993
45384	0,26459667	150,15234	-0,70614368	-1285,5706
45384	0,26459897	150,35254	-0,70784003	-1287,9437
45384	0,26460129	150,55273	-0,71035385	-1289,9386
45384	0,26460361	150,75293	-0,71075368	-1291,9884
45384	0,26460594	150,95313	-0,71112669	-1294,3628
45384	0,26460823	151,15332	-0,71187115	-1296,7845
45384	0,26461056	151,35352	-0,71331084	-1298,8191
45384	0,26461288	151,55371	-0,71551585	-1300,9813
45384	0,26461521	151,75391	-0,71733749	-1303,1455
45384	0,2646175	151,9541	-0,71855485	-1305,4006
45384	0,26461983	152,1543	-0,71941417	-1307,6582
45384	0,26462215	152,35449	-0,72082108	-1309,8358
45384	0,26462448	152,55469	-0,72187883	-1312,0516
45384	0,26462677	152,75488	-0,72332299	-1313,9865
45384	0,2646291	152,95508	-0,72470301	-1316,2935
45384	0,26463142	153,15527	-0,72608447	-1318,2273
45384	0,26463374	153,35547	-0,72695279	-1320,5916
45384	0,26463604	153,55566	-0,72972924	-1322,9323
45384	0,26463836	153,75586	-0,73066914	-1324,9406
45384	0,26464069	153,95605	-0,73215055	-1327,4198
45384	0,26464301	154,15625	-0,7337693	-1329,4723
45384	0,26464531	154,35645	-0,73528206	-1331,7391
45384	0,26464763	154,55664	-0,737508	-1334,0983
45384	0,26464996	154,75684	-0,73872542	-1336,1882
45384	0,26465228	154,95703	-0,74010539	-1338,3978
45384	0,26465458	155,15723	-0,74173754	-1340,4286
45384	0,2646569	155,35742	-0,74374717	-1342,5601
45384	0,26465923	155,55762	-0,74487203	-1344,9666
45384	0,26466155	155,75781	-0,74603575	-1347,3749
45384	0,26466385	155,95801	-0,74791855	-1349,7296
45384	0,26466617	156,1582	-0,74831539	-1352,3057
45384	0,26466849	156,3584	-0,75052041	-1354,8263
45384	0,26467082	156,55859	-0,75166321	-1357,2972
45384	0,26467311	156,75879	-0,75344902	-1359,4194
45384	0,26467544	156,95898	-0,75610757	-1361,7909
45384	0,26467776	157,15918	-0,75746971	-1363,9915
45384	0,26468009	157,35938	-0,758241	-1366,1676
45384	0,26468238	157,55957	-0,76011336	-1368,7289
45384	0,26468471	157,75977	-0,76169777	-1371,2679
45384	0,26468703	157,95996	-0,76440108	-1373,3396
45384	0,26468936	158,16016	-0,76550806	-1375,7535
45384	0,26469165	158,36035	-0,76823229	-1378,129
45384	0,26469398	158,56055	-0,76896036	-1380,2433
45384	0,2646963	158,76074	-0,76968092	-1382,8536
45384	0,26469862	158,96094	-0,77198291	-1384,9961
45384	0,26470092	159,16113	-0,77309591	-1387,136
45384	0,26470324	159,36133	-0,7760424	-1389,6602
45384	0,26470557	159,56152	-0,77769244	-1391,9124
45384	0,26470789	159,76172	-0,77869952	-1394,146
45384	0,26471019	159,96191	-0,78124321	-1396,0939
45384	0,26471251	160,16211	-0,78249192	-1398,4207
45384	0,26471484	160,3623	-0,78449553	-1400,5652
45384	0,26471716	160,5625	-0,78560698	-1402,9866
45384	0,26471946	160,7627	-0,78816116	-1405,0516
45384	0,26472178	160,96289	-0,78872508	-1406,877
45384	0,26472411	161,16309	-0,79216838	-1409,4111
45384	0,26472643	161,36328	-0,79285467	-1411,8856
45384	0,26472872	161,56348	-0,79498363	-1414,0004
45384	0,26473105	161,76367	-0,79705739	-1416,4617
45384	0,26473337	161,96387	-0,79975027	-1418,6957
45384	0,2647357	162,16406	-0,80084831	-1420,8168
45384	0,26473799	162,36426	-0,80267739	-1423,1244
45384	0,26474032	162,56445	-0,8042931	-1425,6895
45384	0,26474264	162,76465	-0,80743504	-1427,9291
45384	0,26474494	162,96484	-0,80846596	-1430,3383
45384	0,26474726	163,16504	-0,8108933	-1432,49
45384	0,26474959	163,36523	-0,81300879	-1434,4292
45384	0,26475191	163,56543	-0,81395471	-1437,0042
45384	0,26475421	163,76563	-0,81778443	-1438,9363
45384	0,26475653	163,96582	-0,81993276	-1441,4325
45384	0,26475886	164,16602	-0,82048923	-1443,5828
45384	0,26476118	164,36621	-0,82254356	-1445,8381
45384	0,26476347	164,56641	-0,82621366	-1448,0024
45384	0,2647658	164,7666	-0,82817101	-1450,2861
45384	0,26476812	164,9668	-0,8299464	-1452,5551
45384	0,26477045	165,16699	-0,83315998	-1454,7341
45384	0,26477274	165,36719	-0,83404016	-1456,9456
45384	0,26477507	165,56738	-0,8366943	-1459,2791
45384	0,26477739	165,76758	-0,83943641	-1461,7029
45384	0,26477972	165,96777	-0,84149075	-1463,7612
45384	0,26478201	166,16797	-0,84401655	-1466,2966
45384	0,26478434	166,36816	-0,84707946	-1468,4211
45384	0,26478666	166,56836	-0,85005426	-1470,5681
45384	0,26478899	166,76855	-0,85298586	-1472,896
45384	0,26479128	166,96875	-0,8543793	-1475,0817
45384	0,2647936	167,16895	-0,85812104	-1477,3702
45384	0,26479593	167,36914	-0,86066473	-1479,6469
45384	0,26479825	167,56934	-0,86362463	-1481,5375
45384	0,26480055	167,76953	-0,86639214	-1483,6478
45384	0,26480287	167,96973	-0,86971313	-1485,6943
45384	0,2648052	168,16992	-0,87176001	-1488,1101
45384	0,26480752	168,37012	-0,87466919	-1490,0696
45384	0,26480982	168,57031	-0,87772167	-1492,1331
45384	0,26481214	168,77051	-0,88171846	-1494,2207
45384	0,26481447	168,9707	-0,88570035	-1496,4115
45384	0,26481679	169,1709	-0,88919592	-1498,379
45384	0,26481909	169,37109	-0,8927108	-1500,8896
45384	0,26482141	169,57129	-0,89612579	-1502,8322
45384	0,26482373	169,77148	-0,89984363	-1505,1758
45384	0,26482606	169,97168	-0,90428203	-1507,4243
45384	0,26482835	170,17188	-0,90903229	-1509,4921
45384	0,26483068	170,37207	-0,91242933	-1511,6858
45384	0,264833	170,57227	-0,91769874	-1513,8551
45384	0,26483533	170,77246	-0,92212373	-1515,9061
45384	0,26483762	170,97266	-0,92742741	-1518,1509
45384	0,26483995	171,17285	-0,93347114	-1520,2966
45384	0,26484227	171,37305	-0,93846601	-1522,5007
45384	0,2648446	171,57324	-0,94495285	-1524,3696
45384	0,26484689	171,77344	-0,95285249	-1526,674
45384	0,26484922	171,97363	-0,96077597	-1528,2463
45384	0,26485154	172,17383	-0,96955287	-1530,1522
45384	0,26485386	172,37402	-0,98204756	-1531,785
45384	0,26485616	172,57422	-0,99845552	-1532,0507
45384	0,26485848	172,77441	-1,022705	-1530,9683
45384	0,26486081	172,97461	-0,91411966	-1119,3544
45384	0,26486313	173,1748	-0,34726611	-39,641075
45384	0,26486543	173,375	0,2621828	4,4075041
45384	0,26486775	173,5752	0,87132138	4,2747345
45384	0,26487008	173,77539	1,4787577	3,6350279
45384	0,2648724	173,97559	2,0862687	3,4174709
45384	0,2648747	174,17578	2,6945868	3,3735125
45384	0,26487702	174,37598	3,3020155	2,6236861
45384	0,26487935	174,57617	3,9095578	2,3976355
45384	0,26488167	174,77637	4,516396	2,6642172
