Repository: BAMresearch/LebeDigital

- Code automation is performed in the dodo file.
- In your local machine, run doit command to execute the dodo.py file
  - This will generate the experimental metadata, process the raw data, combine with ontology to generate knowledge graph
  - if you want to upload the output to your datastore then run doit with the variable runson set to something else than 'actions' ex. doit runson=notactions. 'Actions' is there for the GitHub actions run which can not connect to the datastore.

File: usecases/MinimumWorkingExample/Data/Druckfestigkeit_BAM/20240305_7188_M05/Druckfestigkeiten_7Tage/20240305_7188_M05_W02/specimen.dat
MTS793|MPT|DEU|1|2|,|.|:|49|1|1|A

Bediener Information			Würfeldruckfestigkeit (150mm)			Zeit:	10,250977	s	12.03.2024 09:57:14
Datum	12.03.2024
Prüfer: 	Be, Mac
Probe	20240305_7188_M05_W02
Protokoll Seite	-
Breite [mm]:	150
Höhe [mm]:	150
Länge Einfüllseite [mm]:	150
Masse [g]:	7897
Bediener Information Ende

Datenerfassung						Zeit:	117,23633	s	12.03.2024 09:59:01
Ch 1 Weg	Ch 1 Prüfkraft
mm	kN
4,9049487	2,5995462
-0,97753751	-924,22809

Datenerfassung						Zeit:	117,24219	s	12.03.2024 09:59:01
Datum	Tageszeit	Laufzeit	Ch 1 Weg	Ch 1 Prüfkraft
d	d	s	mm	kN
45363	0,39683497	33,541992	-0,0022915651	-15,38243
45363	0,39683729	33,742188	-0,0060183425	-17,348787
45363	0,39683959	33,942383	-0,0056065768	-19,521378
45363	0,39684191	34,142578	-0,0090349726	-21,689943
45363	0,39684424	34,342773	-0,011413069	-23,991278
45363	0,39684656	34,542969	-0,016112568	-26,276222
45363	0,39684886	34,743164	-0,017222544	-28,662941
45363	0,39685118	34,943359	-0,019048635	-31,116417
45363	0,39685351	35,143555	-0,023381125	-33,418049
45363	0,39685583	35,34375	-0,026725976	-35,595558
45363	0,39685813	35,543945	-0,028623678	-37,710033
45363	0,39686045	35,744141	-0,030691456	-40,281227
45363	0,39686278	35,944336	-0,034227271	-42,632183
45363	0,3968651	36,144531	-0,035298459	-44,407955
45363	0,39686739	36,344727	-0,037551232	-46,704075
45363	0,39686972	36,544922	-0,040081505	-49,472115
45363	0,39687204	36,745117	-0,044223029	-51,30481
45363	0,39687437	36,945313	-0,044273753	-53,270123
45363	0,39687666	37,145508	-0,047179986	-56,055298
45363	0,39687899	37,345703	-0,049907185	-58,232655
45363	0,39688131	37,545898	-0,051992867	-60,417912
45363	0,39688364	37,746094	-0,053556383	-62,713734
45363	0,39688593	37,946289	-0,057363722	-65,550911
45363	0,39688826	38,146484	-0,059204735	-67,813057
45363	0,39689058	38,34668	-0,062791273	-69,916954
45363	0,39689291	38,546875	-0,06349545	-72,166283
45363	0,3968952	38,74707	-0,066559821	-74,895882
45363	0,39689752	38,947266	-0,069830075	-77,048355
45363	0,39689985	39,147461	-0,071101181	-79,228989
45363	0,39690217	39,347656	-0,074186437	-81,622711
45363	0,39690447	39,547852	-0,076847993	-84,463913
45363	0,39690679	39,748047	-0,07938423	-86,360832
45363	0,39690912	39,948242	-0,081732489	-88,53923
45363	0,39691144	40,148438	-0,084507428	-91,16497
45363	0,39691374	40,348633	-0,08678706	-93,334427
45363	0,39691606	40,548828	-0,089779824	-95,163696
45363	0,39691839	40,749023	-0,092942663	-97,64399
45363	0,39692071	40,949219	-0,094765767	-100,73479
45363	0,39692301	41,149414	-0,097764492	-102,36497
45363	0,39692533	41,349609	-0,099107206	-104,52579
45363	0,39692765	41,549805	-0,10248488	-106,83339
45363	0,39692998	41,75	-0,10434677	-109,57312
45363	0,39693227	41,950195	-0,1072351	-111,49805
45363	0,3969346	42,150391	-0,10703817	-113,32613
45363	0,39693692	42,350586	-0,10928796	-115,80344
45363	0,39693925	42,550781	-0,1131699	-118,33828
45363	0,39694154	42,750977	-0,1149572	-120,24771
45363	0,39694387	42,951172	-0,11598065	-122,07012
45363	0,39694619	43,151367	-0,11964775	-124,82774
45363	0,39694852	43,351563	-0,12148876	-127,31101
45363	0,39695081	43,551758	-0,12266438	-129,06354
45363	0,39695314	43,751953	-0,12337751	-131,15193
45363	0,39695546	43,952148	-0,12648365	-133,87228
45363	0,39695778	44,152344	-0,12936303	-135,96382
45363	0,39696008	44,352539	-0,13123089	-137,76462
45363	0,3969624	44,552734	-0,13306296	-140,06953
45363	0,39696473	44,75293	-0,1354858	-142,52257
45363	0,39696705	44,953125	-0,13701053	-144,60515
45363	0,39696935	45,15332	-0,1378639	-146,53828
45363	0,39697167	45,353516	-0,14140867	-149,15924
45363	0,396974	45,553711	-0,14264993	-151,44955
45363	0,39697632	45,753906	-0,14475054	-153,46657
45363	0,39697862	45,954102	-0,14670791	-155,72871
45363	0,39698094	46,154297	-0,14931278	-158,39081
45363	0,39698327	46,354492	-0,15163119	-160,40709
45363	0,39698556	46,554688	-0,15216827	-162,07498
45363	0,39698789	46,754883	-0,15546539	-164,43829
45363	0,39699021	46,955078	-0,15679617	-166,97641
45363	0,39699253	47,155273	-0,15854169	-168,74623
45363	0,39699483	47,355469	-0,15980086	-170,45584
45363	0,39699715	47,555664	-0,16282943	-172,9193
45363	0,39699948	47,755859	-0,16405578	-175,21468
45363	0,3970018	47,956055	-0,16625185	-177,03693
45363	0,3970041	48,15625	-0,16682474	-178,91447
45363	0,39700642	48,356445	-0,1687135	-181,50803
45363	0,39700875	48,556641	-0,17083499	-183,64456
45363	0,39701107	48,756836	-0,17252979	-185,45132
45363	0,39701337	48,957031	-0,175072	-187,80228
45363	0,39701569	49,157227	-0,17685631	-190,43532
45363	0,39701802	49,357422	-0,17883457	-192,35249
45363	0,39702034	49,557617	-0,1803056	-194,23213
45363	0,39702263	49,757813	-0,18074422	-196,83223
45363	0,39702496	49,958008	-0,18323271	-199,31387
45363	0,39702728	50,158203	-0,18503195	-201,01811
45363	0,39702961	50,358398	-0,18522589	-203,18027
45363	0,3970319	50,558594	-0,18791132	-205,95799
45363	0,39703423	50,758789	-0,18973741	-208,31894
45363	0,39703655	50,958984	-0,19190665	-210,0737
45363	0,39703888	51,15918	-0,19318372	-212,40126
45363	0,39704117	51,359375	-0,19489941	-215,24559
45363	0,3970435	51,55957	-0,19553496	-216,98337
45363	0,39704582	51,759766	-0,1972208	-219,11603
45363	0,39704815	51,959961	-0,19922593	-221,81552
45363	0,39705044	52,160156	-0,19991817	-224,03743
45363	0,39705276	52,360352	-0,20142201	-225,87712
45363	0,39705509	52,560547	-0,2034152	-228,09039
45363	0,39705741	52,760742	-0,20567095	-231,06973
45363	0,39705971	52,960938	-0,2066586	-233,05635
45363	0,39706203	53,161133	-0,20986022	-234,83199
45363	0,39706436	53,361328	-0,20967224	-237,39722
45363	0,39706668	53,561523	-0,21213686	-240,31442
45363	0,39706898	53,761719	-0,21314839	-242,1185
45363	0,3970713	53,961914	-0,21521914	-244,40181
45363	0,39707363	54,162109	-0,21711387	-247,11263
45363	0,39707595	54,362305	-0,21853416	-249,05453
45363	0,39707825	54,5625	-0,21852818	-250,99974
45363	0,39708057	54,762695	-0,22115095	-253,71265
45363	0,3970829	54,962891	-0,22249366	-256,17432
45363	0,39708522	55,163086	-0,22465992	-257,98645
45363	0,39708751	55,363281	-0,22634576	-259,87653
45363	0,39708984	55,563477	-0,22692463	-262,53101
45363	0,39709216	55,763672	-0,22927289	-264,93964
45363	0,39709449	55,963867	-0,2296578	-266,73135
45363	0,39709678	56,164063	-0,23208661	-269,60489
45363	0,39709911	56,364258	-0,23426181	-271,95093
45363	0,39710143	56,564453	-0,23482276	-274,21277
45363	0,39710376	56,764648	-0,23605508	-276,36227
45363	0,39710605	56,964844	-0,2374903	-278,97055
45363	0,39710838	57,165039	-0,23943573	-281,53357
45363	0,3971107	57,365234	-0,23910154	-283,49561
45363	0,39711303	57,56543	-0,24142593	-285,93893
45363	0,39711532	57,765625	-0,2436817	-288,36679
45363	0,39711764	57,96582	-0,24588077	-290,59122
45363	0,39711997	58,166016	-0,24565101	-292,83118
45363	0,39712229	58,366211	-0,24799629	-295,4137
45363	0,39712459	58,566406	-0,24914803	-297,65439
45363	0,39712691	58,766602	-0,25075629	-299,57275
45363	0,39712924	58,966797	-0,25147241	-302,32336
45363	0,39713156	59,166992	-0,25375801	-304,97354
45363	0,39713386	59,367188	-0,25532749	-306,50702
45363	0,39713618	59,567383	-0,25592425	-308,30722
45363	0,39713851	59,767578	-0,25781301	-311,44705
45363	0,39714083	59,967773	-0,25981516	-313,64093
45363	0,39714313	60,167969	-0,26076102	-315,49911
45363	0,39714545	60,368164	-0,2613906	-318,00595
45363	0,39714777	60,568359	-0,26233646	-320,7345
45363	0,3971501	60,768555	-0,26420432	-322,22177
45363	0,39715239	60,96875	-0,26521286	-324,42773
45363	0,39715472	61,168945	-0,26655558	-326,97733
45363	0,39715704	61,369141	-0,26924995	-329,42157
45363	0,39715937	61,569336	-0,2694976	-331,2717
45363	0,39716166	61,769531	-0,26996905	-333,66751
45363	0,39716399	61,969727	-0,27224272	-336,00714
45363	0,39716631	62,169922	-0,27334374	-337,95248
45363	0,39716864	62,370117	-0,27484459	-340,0777
45363	0,39717093	62,570313	-0,27654836	-342,60077
45363	0,39717326	62,770508	-0,27736291	-344,65161
45363	0,39717558	62,970703	-0,27846396	-346,34244
45363	0,3971779	63,170898	-0,28021544	-348,80457
45363	0,3971802	63,371094	-0,28182074	-350,98206
45363	0,39718252	63,571289	-0,28355134	-352,82028
45363	0,39718485	63,771484	-0,28438085	-355,05798
45363	0,39718717	63,97168	-0,28632629	-357,87891
45363	0,39718947	64,171875	-0,28750786	-360,11676
45363	0,39719179	64,37207	-0,28876406	-361,94754
45363	0,39719412	64,572266	-0,29100788	-364,28986
45363	0,39719644	64,772461	-0,29183441	-367,28946
45363	0,39719874	64,972656	-0,29261914	-368,71237
45363	0,39720106	65,172852	-0,29491967	-370,668
45363	0,39720339	65,373047	-0,29608035	-373,60382
45363	0,39720571	65,573242	-0,29759613	-375,5444
45363	0,39720801	65,773438	-0,29896867	-376,99606
45363	0,39721033	65,973633	-0,30021292	-379,2886
45363	0,39721265	66,173828	-0,30024278	-382,04294
45363	0,39721498	66,374023	-0,30215541	-383,66061
45363	0,39721727	66,574219	-0,30291626	-385,2951
45363	0,3972196	66,774414	-0,30398744	-388,40036
45363	0,39722192	66,974609	-0,30643716	-390,33319
45363	0,39722425	67,174805	-0,30764559	-391,98022
45363	0,39722654	67,375	-0,30934936	-394,52533
45363	0,39722887	67,575195	-0,30929863	-396,95126
45363	0,39723119	67,775391	-0,31196019	-398,92224
45363	0,39723352	67,975586	-0,3125301	-400,92227
45363	0,39723581	68,175781	-0,31405482	-403,69223
45363	0,39723814	68,375977	-0,31585106	-405,93188
45363	0,39724046	68,576172	-0,31682679	-407,38892
45363	0,39724278	68,776367	-0,31863198	-409,76266
45363	0,39724508	68,976563	-0,31880206	-412,46902
45363	0,3972474	69,176758	-0,32058042	-414,38351
45363	0,39724973	69,376953	-0,32187539	-416,25525
45363	0,39725205	69,577148	-0,32394019	-419,0899
45363	0,39725435	69,777344	-0,32562006	-421,72742
45363	0,39725667	69,977539	-0,32514265	-423,32422
45363	0,397259	70,177734	-0,32646149	-425,92136
45363	0,39726132	70,37793	-0,3280817	-428,65347
45363	0,39726362	70,578125	-0,33087456	-430,42896
45363	0,39726594	70,77832	-0,33192784	-432,49588
45363	0,39726827	70,978516	-0,33366144	-434,87753
45363	0,39727059	71,178711	-0,33505487	-437,5578
45363	0,39727288	71,378906	-0,33572325	-439,08099
45363	0,39727521	71,579102	-0,33620661	-441,79123
45363	0,39727753	71,779297	-0,33806852	-444,37881
45363	0,39727986	71,979492	-0,34011838	-446,36469
45363	0,39728215	72,179688	-0,34036905	-448,42596
45363	0,39728448	72,379883	-0,34253231	-450,9371
45363	0,3972868	72,580078	-0,34360647	-453,84521
45363	0,39728913	72,780273	-0,34503272	-455,17917
45363	0,39729142	72,980469	-0,34620833	-457,49631
45363	0,39729375	73,180664	-0,34799564	-460,25674
45363	0,39729607	73,380859	-0,35004255	-462,61218
45363	0,39729837	73,581055	-0,35114357	-464,55872
45363	0,39730069	73,78125	-0,35303232	-467,05182
45363	0,39730301	73,981445	-0,353459	-470,11938
45363	0,39730534	74,181641	-0,35470623	-472,07263
45363	0,39730763	74,381836	-0,3553209	-474,24268
45363	0,39730996	74,582031	-0,35743344	-476,8866
45363	0,39731228	74,782227	-0,35896412	-479,44064
45363	0,39731461	74,982422	-0,35938483	-481,11569
45363	0,3973169	75,182617	-0,36026806	-483,59256
45363	0,39731923	75,382813	-0,36269987	-486,38742
45363	0,39732155	75,583008	-0,364887	-488,33545
45363	0,39732388	75,783203	-0,36548078	-490,48108
45363	0,39732617	75,983398	-0,36647138	-493,13065
45363	0,3973285	76,183594	-0,36855111	-495,45419
45363	0,39733082	76,383789	-0,369306	-497,21805
45363	0,39733315	76,583984	-0,36973867	-499,66272
45363	0,39733544	76,78418	-0,37234354	-502,56189
45363	0,39733776	76,984375	-0,374098	-504,37149
45363	0,39734009	77,18457	-0,37375486	-506,11136
45363	0,39734241	77,384766	-0,37545267	-509,22806
45363	0,39734471	77,584961	-0,37709075	-511,40692
45363	0,39734703	77,785156	-0,37954345	-513,11938
45363	0,39734936	77,985352	-0,37901831	-515,12744
45363	0,39735168	78,185547	-0,38096076	-518,05585
45363	0,39735398	78,385742	-0,38321951	-520,02454
45363	0,3973563	78,585938	-0,38363129	-521,71643
45363	0,39735863	78,786133	-0,38594672	-524,36823
45363	0,39736095	78,986328	-0,38717604	-526,86749
45363	0,39736325	79,186523	-0,38804433	-528,71375
45363	0,39736557	79,386719	-0,38959292	-530,89703
45363	0,39736789	79,586914	-0,39072081	-533,71783
45363	0,39737022	79,787109	-0,39314663	-535,6109
45363	0,39737251	79,987305	-0,39233804	-537,08398
45363	0,39737484	80,1875	-0,39410147	-539,82611
45363	0,39737716	80,387695	-0,39553368	-542,22461
45363	0,39737949	80,587891	-0,397136	-543,98114
45363	0,39738178	80,788086	-0,399717	-545,86707
45363	0,39738411	80,988281	-0,40071955	-548,79694
45363	0,39738643	81,188477	-0,40227708	-550,93286
45363	0,39738876	81,388672	-0,40250686	-552,77789
45363	0,39739105	81,588867	-0,40396294	-555,55847
45363	0,39739338	81,789063	-0,40619782	-558,06427
45363	0,3973957	81,989258	-0,40691394	-559,5213
45363	0,39739802	82,189453	-0,40808657	-561,51538
45363	0,39740032	82,389648	-0,4094263	-563,85571
45363	0,39740264	82,589844	-0,41007081	-565,86438
45363	0,39740497	82,790039	-0,4119536	-567,39001
45363	0,39740729	82,990234	-0,41465691	-569,92944
45363	0,39740959	83,19043	-0,41511047	-572,83191
45363	0,39741191	83,390625	-0,41620851	-574,18762
45363	0,39741424	83,59082	-0,41761088	-576,18616
45363	0,39741656	83,791016	-0,41812709	-578,83167
45363	0,39741886	83,991211	-0,42142421	-580,74768
45363	0,39742118	84,191406	-0,42198813	-582,5567
45363	0,39742351	84,391602	-0,42406785	-584,89227
45363	0,39742583	84,591797	-0,42517784	-587,86328
45363	0,39742813	84,791992	-0,42668465	-589,36115
45363	0,39743045	84,992188	-0,4269532	-591,57013
45363	0,39743277	85,192383	-0,43011603	-594,3739
45363	0,3974351	85,392578	-0,43162286	-596,37274
45363	0,39743739	85,592773	-0,43159601	-598,16803
45363	0,39743972	85,792969	-0,4339174	-600,83478
45363	0,39744204	85,993164	-0,4348931	-603,51099
45363	0,39744437	86,193359	-0,43704146	-604,96594
45363	0,39744666	86,393555	-0,43759942	-607,3576
45363	0,39744899	86,59375	-0,43939865	-610,29193
45363	0,39745131	86,793945	-0,44094726	-611,90332
45363	0,39745364	86,994141	-0,44208109	-614,01245
45363	0,39745593	87,194336	-0,44428614	-616,56708
45363	0,39745826	87,394531	-0,44596902	-619,20221
45363	0,39746058	87,594727	-0,44624352	-620,79279
45363	0,3974629	87,794922	-0,44761309	-623,14716
45363	0,3974652	87,995117	-0,44877976	-626,21112
45363	0,39746752	88,195313	-0,45074013	-627,74652
45363	0,39746985	88,395508	-0,45271838	-629,88666
45363	0,39747217	88,595703	-0,45367321	-632,98193
45363	0,39747447	88,795898	-0,45711055	-635,07135
45363	0,39747679	88,996094	-0,45596477	-637,00195
45363	0,39747912	89,196289	-0,45746264	-639,24786
45363	0,39748144	89,396484	-0,46038079	-642,03589
45363	0,39748374	89,59668	-0,46235609	-643,66101
45363	0,39748606	89,796875	-0,46212634	-645,73907
45363	0,39748839	89,99707	-0,46377638	-648,82123
45363	0,39749071	90,197266	-0,46657819	-650,98761
45363	0,397493	90,397461	-0,46803725	-653,19476
45363	0,39749533	90,597656	-0,46921587	-655,98126
45363	0,39749765	90,797852	-0,47098228	-658,87659
45363	0,39749998	90,998047	-0,47290683	-660,39142
45363	0,39750227	91,198242	-0,47338125	-662,72046
45363	0,3975046	91,398438	-0,47532371	-665,54663
45363	0,39750692	91,598633	-0,47751981	-667,78241
45363	0,39750925	91,798828	-0,47751981	-669,46411
45363	0,39751154	91,999023	-0,47869542	-672,40326
45363	0,39751387	92,199219	-0,48355007	-674,65985
45363	0,39751619	92,399414	-0,48394394	-676,6864
45363	0,39751852	92,599609	-0,48322782	-678,81281
45363	0,39752081	92,799805	-0,48638171	-681,60974
45363	0,39752313	93	-0,48841965	-683,48285
45363	0,39752546	93,200195	-0,48908505	-685,63727
45363	0,39752778	93,400391	-0,49056801	-688,59784
45363	0,39753008	93,600586	-0,49262682	-690,68365
45363	0,3975324	93,800781	-0,49578667	-692,62592
45363	0,39753473	94,000977	-0,4954316	-694,73737
45363	0,39753705	94,201172	-0,49737108	-697,8681
45363	0,39753935	94,401367	-0,49975216	-699,28583
45363	0,39754167	94,601563	-0,50119036	-701,41669
45363	0,397544	94,801758	-0,50267333	-704,17578
45363	0,39754632	95,001953	-0,50498277	-706,20801
45363	0,39754862	95,202148	-0,50578839	-707,92102
45363	0,39755094	95,402344	-0,50683868	-710,55139
45363	0,39755327	95,602539	-0,51022238	-713,30334
45363	0,39755559	95,802734	-0,51178586	-714,78064
45363	0,39755788	96,00293	-0,51344186	-716,77112
45363	0,39756021	96,203125	-0,51642865	-721,11542
45363	0,39756253	96,40332	-0,51874411	-726,07843
45363	0,39756486	96,603516	-0,52035534	-725,98663
45363	0,39756715	96,803711	-0,51992869	-725,48627
45363	0,39756948	97,003906	-0,52424026	-730,12256
45363	0,3975718	97,204102	-0,5237062	-729,53131
45363	0,39757413	97,404297	-0,52799988	-739,0636
45363	0,39757642	97,604492	-0,5271644	-733,57965
45363	0,39757875	97,804688	-0,53027654	-742,2262
45363	0,39758107	98,004883	-0,53091806	-737,89624
45363	0,3975834	98,205078	-0,5346269	-742,88544
45363	0,39758569	98,405273	-0,53704381	-743,51666
45363	0,39758801	98,605469	-0,53555191	-743,56403
45363	0,39759034	98,805664	-0,5417642	-752,63495
45363	0,39759266	99,005859	-0,54036778	-748,06506
45363	0,39759496	99,206055	-0,54241168	-749,96082
45363	0,39759728	99,40625	-0,54576248	-759,2782
45363	0,39759961	99,606445	-0,5457446	-754,62726
45363	0,39760193	99,806641	-0,54751396	-756,2467
45363	0,39760423	100,00684	-0,55331451	-765,98969
45363	0,39760655	100,20703	-0,55197775	-761,21863
45363	0,39760888	100,40723	-0,5543887	-762,42743
45363	0,39761117	100,60742	-0,56063378	-772,27948
45363	0,3976135	100,80762	-0,55901361	-767,24969
45363	0,39761582	101,00781	-0,56000721	-768,87335
45363	0,39761814	101,20801	-0,56686097	-778,65271
45363	0,39762044	101,4082	-0,56839466	-774,81238
45363	0,39762276	101,6084	-0,5660733	-775,2868
45363	0,39762509	101,80859	-0,57216024	-784,8316
45363	0,39762741	102,00879	-0,57426083	-783,35016
45363	0,39762971	102,20898	-0,57264066	-781,64215
45363	0,39763203	102,40918	-0,57909161	-790,89697
45363	0,39763436	102,60938	-0,58086997	-790,60638
45363	0,39763668	102,80957	-0,57873058	-788,2392
45363	0,39763898	103,00977	-0,58450723	-798,06024
45363	0,3976413	103,20996	-0,58670634	-797,91602
45363	0,39764363	103,41016	-0,58646464	-794,91077
45363	0,39764595	103,61035	-0,59228307	-803,82166
45363	0,39764825	103,81055	-0,59475362	-805,41608
45363	0,39765057	104,01074	-0,59409422	-801,58679
45363	0,39765289	104,21094	-0,60010362	-810,47949
45363	0,39765522	104,41113	-0,60186404	-813,50531
45363	0,39765751	104,61133	-0,60012746	-808,49316
45363	0,39765984	104,81152	-0,60671574	-816,32611
45363	0,39766216	105,01172	-0,60882527	-820,66321
45363	0,39766449	105,21191	-0,60767353	-815,01154
45363	0,39766678	105,41211	-0,61398131	-823,08228
45363	0,39766911	105,6123	-0,61688453	-827,41675
45363	0,39767143	105,8125	-0,617356	-821,53375
45363	0,39767376	106,0127	-0,62229419	-829,61285
45363	0,39767605	106,21289	-0,62620598	-834,22272
45363	0,39767838	106,41309	-0,6250453	-828,45862
45363	0,3976807	106,61328	-0,63022518	-832,90662
45363	0,39768302	106,81348	-0,6347546	-841,96295
45363	0,39768532	107,01367	-0,6367985	-839,38446
45363	0,39768764	107,21387	-0,63740718	-838,5899
45363	0,39768997	107,41406	-0,64390892	-848,5755
45363	0,39769229	107,61426	-0,64765358	-848,74475
45363	0,39769459	107,81445	-0,64676738	-845,35443
45363	0,39769691	108,01465	-0,65289319	-854,89807
45363	0,39769924	108,21484	-0,65599632	-856,39056
45363	0,39770156	108,41504	-0,65646774	-852,32251
45363	0,39770386	108,61523	-0,6627875	-861,54132
45363	0,39770618	108,81543	-0,6671856	-864,50067
45363	0,39770851	109,01563	-0,66938764	-859,09332
45363	0,39771083	109,21582	-0,67386931	-865,7738
45363	0,39771312	109,41602	-0,67798698	-871,27948
45363	0,39771545	109,61621	-0,68323255	-870,65601
45363	0,39771777	109,81641	-0,6857121	-874,24097
45363	0,3977201	110,0166	-0,68998492	-876,79175
45363	0,39772239	110,2168	-0,69488728	-879,34967
45363	0,39772472	110,41699	-0,69930929	-880,65771
45363	0,39772704	110,61719	-0,70352542	-882,50336
45363	0,39772937	110,81738	-0,70889032	-885,39063
45363	0,39773166	111,01758	-0,71343166	-887,01276
45363	0,39773399	111,21777	-0,71807742	-888,95618
45363	0,39773631	111,41797	-0,72257406	-891,15259
45363	0,39773864	111,61816	-0,73059154	-893,66431
45363	0,39774093	111,81836	-0,73502547	-894,85699
45363	0,39774325	112,01855	-0,74033964	-897,09247
45363	0,39774558	112,21875	-0,74733371	-899,96362
45363	0,3977479	112,41895	-0,753546	-901,63794
45363	0,3977502	112,61914	-0,76077276	-903,37897
45363	0,39775252	112,81934	-0,76804131	-906,10468
45363	0,39775485	113,01953	-0,77590066	-907,96198
45363	0,39775717	113,21973	-0,78382868	-909,64819
45363	0,39775947	113,41992	-0,7930755	-912,22668
45363	0,39776179	113,62012	-0,80377245	-914,41541
45363	0,39776412	113,82031	-0,81447536	-915,81848
45363	0,39776644	114,02051	-0,82539314	-917,74878
45363	0,39776874	114,2207	-0,83976316	-919,73895
45363	0,39777106	114,4209	-0,85613531	-920,87177
45363	0,39777339	114,62109	-0,87339664	-922,22418
45363	0,39777571	114,82129	-0,89731783	-923,59808
45363	0,397778	115,02148	-0,92624885	-922,82202
45363	0,39778033	115,22168	-0,97117901	-918,57397
45363	0,39778265	115,42188	-0,51471299	-64,210701
45363	0,39778498	115,62207	0,082687311	0,646451
45363	0,39778727	115,82227	0,68044269	0,17736244
45363	0,3977896	116,02246	1,279493	0,27466702
45363	0,39779192	116,22266	1,8777884	0,54974246
45363	0,39779425	116,42285	2,4780502	0,68012762
45363	0,39779654	116,62305	3,0785208	0,49013782
45363	0,39779887	116,82324	3,6772757	0,59280682
45363	0,39780119	117,02344	4,2755294	0,76059389
45363	0,39780352	117,22363	4,8765283	1,147577

File: usecases/MinimumWorkingExample/Data/Druckfestigkeit_BAM/20240305_7188_M05/Druckfestigkeiten_7Tage/20240305_7188_M05_W03/specimen.dat
MTS793|MPT|DEU|1|2|,|.|:|49|1|1|A

Bediener Information			Würfeldruckfestigkeit (150mm)			Zeit:	11,65332	s	12.03.2024 09:59:26
Datum	12.03.2024
Prüfer: 	Be, Mac
Probe	20240305_7188_M05_W03
Protokoll Seite	-
Breite [mm]:	150
Höhe [mm]:	150
Länge Einfüllseite [mm]:	150
Masse [g]:	7814
Bediener Information Ende

Datenerfassung						Zeit:	118,21387	s	12.03.2024 10:01:12
Ch 1 Weg	Ch 1 Prüfkraft
mm	kN
4,9045582	2,7066855
-0,99865991	-921,54169

Datenerfassung						Zeit:	118,21875	s	12.03.2024 10:01:12
Datum	Tageszeit	Laufzeit	Ch 1 Weg	Ch 1 Prüfkraft
d	d	s	mm	kN
45363	0,3983545	34,830078	-0,0015008558	-17,111858
45363	0,39835683	35,030273	-0,0049978797	-19,167175
45363	0,39835915	35,230469	-0,0091423905	-21,21549
45363	0,39836147	35,430664	-0,012463369	-23,456625
45363	0,39836377	35,630859	-0,016246838	-25,486162
45363	0,39836609	35,831055	-0,01783721	-27,865728
45363	0,39836842	36,03125	-0,023324434	-30,172428
45363	0,39837074	36,231445	-0,025920346	-32,435913
45363	0,39837304	36,431641	-0,029599383	-34,624298
45363	0,39837536	36,631836	-0,033081487	-36,90403
45363	0,39837769	36,832031	-0,034955319	-38,973949
45363	0,39838001	37,032227	-0,039783124	-41,657646
45363	0,39838231	37,232422	-0,04109003	-43,521484
45363	0,39838463	37,432617	-0,044593021	-45,7659
45363	0,39838696	37,632813	-0,04683983	-48,231297
45363	0,39838928	37,833008	-0,049447678	-50,732006
45363	0,39839157	38,033203	-0,051786985	-53,00235
45363	0,3983939	38,233398	-0,054573864	-54,951122
45363	0,39839622	38,433594	-0,057623316	-57,383884
45363	0,39839855	38,633789	-0,060959212	-59,523396
45363	0,39840084	38,833984	-0,06271071	-61,348938
45363	0,39840317	39,03418	-0,065345414	-63,345394
45363	0,39840549	39,234375	-0,067156583	-65,808258
45363	0,39840782	39,43457	-0,07137569	-67,95224
45363	0,39841011	39,634766	-0,074347563	-69,996376
45363	0,39841244	39,834961	-0,076534696	-72,084778
45363	0,39841476	40,035156	-0,079992928	-74,199402
45363	0,39841709	40,235352	-0,083155766	-76,431442
45363	0,39841938	40,435547	-0,084784925	-78,402275
45363	0,3984217	40,635742	-0,088359527	-80,521515
45363	0,39842403	40,835938	-0,091614865	-82,870087
45363	0,39842635	41,036133	-0,094819471	-85,034332
45363	0,39842865	41,236328	-0,096308395	-87,069977
45363	0,39843097	41,436523	-0,098952048	-89,242722
45363	0,3984333	41,636719	-0,10291156	-91,708412
45363	0,39843562	41,836914	-0,10514942	-93,915421
45363	0,39843792	42,037109	-0,1069397	-96,032578
45363	0,39844024	42,237305	-0,10962513	-98,113525
45363	0,39844257	42,4375	-0,11373682	-100,34319
45363	0,39844489	42,637695	-0,11494228	-102,72499
45363	0,39844719	42,837891	-0,11751134	-104,48288
45363	0,39844951	43,038086	-0,11866011	-106,92533
45363	0,39845183	43,238281	-0,12094869	-109,69546
45363	0,39845416	43,438477	-0,12401605	-111,54335
45363	0,39845645	43,638672	-0,12641205	-113,51701
45363	0,39845878	43,838867	-0,12828885	-116,23811
45363	0,3984611	44,039063	-0,13077138	-118,72288
45363	0,39846343	44,239258	-0,13356125	-120,76687
45363	0,39846572	44,439453	-0,13599007	-123,0618
45363	0,39846805	44,639648	-0,13771172	-125,53896
45363	0,39847037	44,839844	-0,14120577	-127,78621
45363	0,3984727	45,040039	-0,14189205	-129,4693
45363	0,39847499	45,240234	-0,14490569	-132,08832
45363	0,39847732	45,44043	-0,14734048	-134,78574
45363	0,39847964	45,640625	-0,1494381	-137,00989
45363	0,39848197	45,84082	-0,15121347	-139,0576
45363	0,39848426	46,041016	-0,15313503	-141,22169
45363	0,39848658	46,241211	-0,15478806	-143,89005
45363	0,39848891	46,441406	-0,15770921	-146,22357
45363	0,39849123	46,641602	-0,15985458	-148,10216
45363	0,39849353	46,841797	-0,16074672	-150,73311
45363	0,39849585	47,041992	-0,16365296	-153,03831
45363	0,39849818	47,242188	-0,16660395	-154,89827
45363	0,3985005	47,442383	-0,16676806	-156,83409
45363	0,3985028	47,642578	-0,16917898	-159,33331
45363	0,39850512	47,842773	-0,17204641	-161,89273
45363	0,39850745	48,042969	-0,17490788	-164,01868
45363	0,39850977	48,243164	-0,17540917	-166,58287
45363	0,39851207	48,443359	-0,17736953	-169,40471
45363	0,39851439	48,643555	-0,17991471	-171,6293
45363	0,39851671	48,84375	-0,18173783	-173,48166
45363	0,39851904	49,043945	-0,18310739	-176,1591
45363	0,39852133	49,244141	-0,18440834	-178,49664
45363	0,39852366	49,444336	-0,18713553	-180,95609
45363	0,39852598	49,644531	-0,18904816	-182,94748
45363	0,39852831	49,844727	-0,19116965	-185,31035
45363	0,3985306	50,044922	-0,192948	-188,04919
45363	0,39853293	50,245117	-0,19389684	-190,14638
45363	0,39853525	50,445313	-0,19467263	-192,10304
45363	0,39853758	50,645508	-0,19694629	-194,65085
45363	0,39853987	50,845703	-0,19939004	-197,32874
45363	0,3985422	51,045898	-0,20104009	-199,34218
45363	0,39854452	51,246094	-0,20232312	-201,3306
45363	0,39854684	51,446289	-0,20463558	-203,82639
45363	0,39854914	51,646484	-0,20581119	-206,5013
45363	0,39855146	51,84668	-0,20810872	-208,27245
45363	0,39855379	52,046875	-0,20921572	-210,47574
45363	0,39855611	52,24707	-0,21174599	-212,98271
45363	0,39855841	52,447266	-0,21297532	-215,26616
45363	0,39856073	52,647461	-0,21419868	-217,19943
45363	0,39856306	52,847656	-0,2161113	-219,45995
45363	0,39856538	53,047852	-0,21667822	-222,11473
45363	0,39856768	53,248047	-0,21885043	-224,21178
45363	0,39857	53,448242	-0,22060791	-225,90306
45363	0,39857233	53,648438	-0,22180739	-227,98549
45363	0,39857465	53,848633	-0,22350518	-230,78975
45363	0,39857695	54,048828	-0,22607723	-233,17094
45363	0,39857927	54,249023	-0,22722301	-234,95238
45363	0,39858159	54,449219	-0,22815396	-237,28694
45363	0,39858392	54,649414	-0,23077971	-239,70526
45363	0,39858621	54,849609	-0,23283257	-241,84641
45363	0,39858854	55,049805	-0,23331594	-243,54097
45363	0,39859086	55,25	-0,2357925	-245,93423
45363	0,39859319	55,450195	-0,23593573	-248,25226
45363	0,39859548	55,650391	-0,23810197	-250,2359
45363	0,39859781	55,850586	-0,23912542	-252,20227
45363	0,39860013	56,050781	-0,24067102	-254,82948
45363	0,39860246	56,250977	-0,24213907	-257,27209
45363	0,39860475	56,451172	-0,24386968	-259,03116
45363	0,39860708	56,651367	-0,24415612	-261,35931
45363	0,3986094	56,851563	-0,24538545	-264,04376
45363	0,39861172	57,051758	-0,24750097	-265,99908
45363	0,39861402	57,251953	-0,24883473	-267,69263
45363	0,39861634	57,452148	-0,25198862	-270,0683
45363	0,39861867	57,652344	-0,25340295	-272,54727
45363	0,39862099	57,852539	-0,25409818	-274,4263
45363	0,39862329	58,052734	-0,25578701	-276,1608
45363	0,39862561	58,25293	-0,2572431	-278,59982
45363	0,39862794	58,453125	-0,25842172	-281,06863
45363	0,39863026	58,65332	-0,25988376	-282,49335
45363	0,39863256	58,853516	-0,2619426	-284,63257
45363	0,39863488	59,053711	-0,26335096	-287,16113
45363	0,39863721	59,253906	-0,26439232	-289,50806
45363	0,39863953	59,454102	-0,26456836	-290,88806
45363	0,39864182	59,654297	-0,26691958	-293,48267
45363	0,39864415	59,854492	-0,26816383	-295,992
45363	0,39864647	60,054688	-0,26912463	-297,99933
45363	0,39864877	60,254883	-0,2706404	-299,8389
45363	0,39865109	60,455078	-0,27217707	-302,11282
45363	0,39865342	60,655273	-0,27397332	-304,68878
45363	0,39865574	60,855469	-0,27553982	-306,75421
45363	0,39865804	61,055664	-0,27601424	-308,66098
45363	0,39866036	61,255859	-0,27811784	-311,19269
45363	0,39866269	61,456055	-0,27964553	-313,83926
45363	0,39866501	61,65625	-0,28005433	-315,54398
45363	0,39866731	61,856445	-0,28213701	-317,60541
45363	0,39866963	62,056641	-0,28441665	-320,60651
45363	0,39867195	62,256836	-0,28590557	-322,74942
45363	0,39867428	62,457031	-0,28657991	-324,35056
45363	0,39867657	62,657227	-0,2863054	-326,83279
45363	0,3986789	62,857422	-0,2882956	-329,44095
45363	0,39868122	63,057617	-0,29048273	-331,50461
45363	0,39868355	63,257813	-0,29072443	-333,19336
45363	0,39868584	63,458008	-0,29302493	-335,85916
45363	0,39868817	63,658203	-0,29494053	-338,18851
45363	0,39869049	63,858398	-0,29678753	-340,44382
45363	0,39869282	64,058594	-0,29680243	-342,75336
45363	0,39869511	64,258789	-0,29727685	-345,60571
45363	0,39869744	64,458984	-0,2994073	-347,87918
45363	0,39869976	64,65918	-0,30051729	-349,75867
45363	0,39870209	64,859375	-0,30216137	-352,04572
45363	0,39870438	65,05957	-0,30430672	-354,51334
45363	0,3987067	65,259766	-0,30522573	-356,68845
45363	0,39870903	65,459961	-0,30558079	-358,46646
45363	0,39871135	65,660156	-0,30683699	-361,27237
45363	0,39871365	65,860352	-0,30987749	-363,85175
45363	0,39871597	66,060547	-0,31118739	-365,57538
45363	0,3987183	66,260742	-0,31135148	-367,90308
45363	0,39872062	66,460938	-0,31324622	-370,94171
45363	0,39872292	66,661133	-0,31522745	-373,18732
45363	0,39872524	66,861328	-0,31539157	-375,02881
45363	0,39872757	67,061523	-0,31674922	-377,93274
45363	0,39872989	67,261719	-0,31866482	-380,68857
45363	0,39873219	67,461914	-0,32042825	-382,6427
45363	0,39873451	67,662109	-0,32047001	-384,24606
45363	0,39873683	67,862305	-0,32312262	-387,23749
45363	0,39873916	68,0625	-0,32372832	-389,66055
45363	0,39874145	68,262695	-0,32510087	-391,69635
45363	0,39874378	68,462891	-0,32631826	-394,13687
45363	0,3987461	68,663086	-0,32659876	-396,84232
45363	0,39874843	68,863281	-0,32881871	-398,87708
45363	0,39875072	69,063477	-0,32902756	-400,90707
45363	0,39875305	69,263672	-0,33079398	-403,08203
45363	0,39875537	69,463867	-0,33301395	-406,08923
45363	0,3987577	69,664063	-0,33430594	-407,83252
45363	0,39875999	69,864258	-0,33452973	-409,9704
45363	0,39876232	70,064453	-0,33668104	-412,46231
45363	0,39876464	70,264648	-0,33813715	-415,00208
45363	0,39876696	70,464844	-0,33875182	-416,6488
45363	0,39876926	70,665039	-0,33952463	-418,81616
45363	0,39877158	70,865234	-0,34159538	-421,09842
45363	0,39877391	71,06543	-0,34279487	-423,4798
45363	0,39877623	71,265625	-0,3437109	-425,52676
45363	0,39877853	71,46582	-0,3440958	-427,8804
45363	0,39878085	71,666016	-0,34585029	-430,50629
45363	0,39878318	71,866211	-0,34765849	-432,48859
45363	0,3987855	72,066406	-0,34805235	-434,48862
45363	0,3987878	72,266602	-0,34980682	-436,74911
45363	0,39879012	72,466797	-0,3511734	-439,12915
45363	0,39879245	72,666992	-0,35314569	-440,97107
45363	0,39879477	72,867188	-0,35305321	-442,83624
45363	0,39879707	73,067383	-0,35438994	-445,44141
45363	0,39879939	73,267578	-0,35672927	-447,79953
45363	0,39880171	73,467773	-0,35714996	-449,87585
45363	0,39880404	73,667969	-0,35863888	-451,96439
45363	0,39880633	73,868164	-0,35991299	-454,67911
45363	0,39880866	74,068359	-0,36124077	-457,30185
45363	0,39881098	74,268555	-0,36240447	-458,21262
45363	0,39881331	74,46875	-0,36334735	-460,59665
45363	0,3988156	74,668945	-0,36578512	-462,97964
45363	0,39881793	74,869141	-0,3662118	-464,80936
45363	0,39882025	75,069336	-0,36795434	-466,68631
45363	0,39882258	75,269531	-0,36911803	-469,33231
45363	0,39882487	75,469727	-0,37082177	-471,56598
45363	0,3988272	75,669922	-0,37058905	-473,37692
45363	0,39882952	75,870117	-0,37260014	-475,21872
45363	0,39883184	76,070313	-0,37400252	-477,72986
45363	0,39883414	76,270508	-0,37535122	-480,28049
45363	0,39883646	76,470703	-0,37623739	-481,58539
45363	0,39883879	76,670898	-0,37839171	-483,92172
45363	0,39884111	76,871094	-0,37862146	-486,58038
45363	0,39884341	77,071289	-0,38040876	-488,71246
45363	0,39884573	77,271484	-0,38148591	-490,45663
45363	0,39884806	77,47168	-0,3835358	-492,95273
45363	0,39885038	77,671875	-0,38458312	-495,62256
45363	0,39885268	77,87207	-0,38700894	-497,35483
45363	0,398855	78,072266	-0,38655838	-499,43353
45363	0,39885733	78,272461	-0,39010018	-502,04959
45363	0,39885965	78,472656	-0,39022252	-504,22574
45363	0,39886194	78,672852	-0,3911624	-506,10092
45363	0,39886427	78,873047	-0,39334357	-508,41058
45363	0,39886659	79,073242	-0,39386275	-511,39499
45363	0,39886892	79,273438	-0,39533079	-513,51306
45363	0,39887121	79,473633	-0,39522636	-515,31848
45363	0,39887354	79,673828	-0,39770293	-517,40997
45363	0,39887586	79,874023	-0,39874128	-520,21887
45363	0,39887819	80,074219	-0,40197572	-522,41589
45363	0,39888048	80,274414	-0,4012447	-524,22284
45363	0,39888281	80,474609	-0,40397191	-526,9342
45363	0,39888513	80,674805	-0,4045597	-529,67035
45363	0,39888746	80,875	-0,40587556	-531,44153
45363	0,39888975	81,075195	-0,4075495	-533,75983
45363	0,39889207	81,275391	-0,40754351	-536,2868
45363	0,3988944	81,475586	-0,41018718	-538,7616
45363	0,39889672	81,675781	-0,41049451	-540,39178
45363	0,39889902	81,875977	-0,41142246	-542,40729
45363	0,39890134	82,076172	-0,41306058	-545,26953
45363	0,39890367	82,276367	-0,41481805	-547,13184
45363	0,39890599	82,476563	-0,41667399	-549,01208
45363	0,39890829	82,676758	-0,41771233	-551,81262
45363	0,39891061	82,876953	-0,41910279	-554,58008
45363	0,39891294	83,077148	-0,4210721	-556,33838
45363	0,39891526	83,277344	-0,42046043	-558,59503
45363	0,39891756	83,477539	-0,42112583	-561,40271
45363	0,39891988	83,677734	-0,42390972	-563,97522
45363	0,3989222	83,87793	-0,42543742	-565,67188
45363	0,39892453	84,078125	-0,42665184	-568,26855
45363	0,39892682	84,27832	-0,42790204	-571,12305
45363	0,39892915	84,478516	-0,43019658	-572,94366
45363	0,39893147	84,678711	-0,43063521	-575,02148
45363	0,3989338	84,878906	-0,43265226	-577,80737
45363	0,39893609	85,079102	-0,43422472	-580,47797
45363	0,39893842	85,279297	-0,43528995	-582,25214
45363	0,39894074	85,479492	-0,4354839	-584,50397
45363	0,39894307	85,679688	-0,43799925	-587,32776
45363	0,39894536	85,879883	-0,43919873	-589,10785
45363	0,39894769	86,080078	-0,43985519	-591,33289
45363	0,39895001	86,280273	-0,44080999	-593,60413
45363	0,39895234	86,480469	-0,44274947	-596,50208
45363	0,39895463	86,680664	-0,44421154	-598,08282
45363	0,39895695	86,880859	-0,44462928	-600,39575
45363	0,39895928	87,081055	-0,44644642	-603,25171
45363	0,39896157	87,28125	-0,44876781	-605,42462
45363	0,3989639	87,481445	-0,45025674	-607,03186
45363	0,39896622	87,681641	-0,45030746	-609,68872
45363	0,39896855	87,881836	-0,45336586	-612,52026
45363	0,39897084	88,082031	-0,45509648	-614,33521
45363	0,39897317	88,282227	-0,45464295	-616,0661
45363	0,39897549	88,482422	-0,45684499	-618,70929
45363	0,39897782	88,682617	-0,45834285	-621,34082
45363	0,39898011	88,882813	-0,459975	-623,17102
45363	0,39898244	89,083008	-0,46094176	-625,04614
45363	0,39898476	89,283203	-0,46188167	-627,91791
45363	0,39898708	89,483398	-0,46383306	-629,94745
45363	0,39898938	89,683594	-0,46538764	-631,552
45363	0,3989917	89,883789	-0,46681985	-634,30066
45363	0,39899403	90,083984	-0,46949038	-636,64313
45363	0,39899635	90,28418	-0,46981859	-638,45062
45363	0,39899865	90,484375	-0,4712359	-640,23578
45363	0,39900097	90,68457	-0,47330964	-643,30127
45363	0,3990033	90,884766	-0,47389448	-645,18152
45363	0,39900562	91,084961	-0,47601297	-647,06171
45363	0,39900792	91,285156	-0,47636804	-649,17145
45363	0,39901024	91,485352	-0,47962338	-651,94513
45363	0,39901257	91,685547	-0,47966814	-654,03577
45363	0,39901489	91,885742	-0,48260123	-655,73004
45363	0,39901718	92,085938	-0,48414087	-658,18304
45363	0,39901951	92,286133	-0,48531947	-660,63397
45363	0,39902183	92,486328	-0,48746186	-662,03857
45363	0,39902416	92,686523	-0,4888702	-663,99512
45363	0,39902645	92,886719	-0,49040091	-666,53339
45363	0,39902878	93,086914	-0,49258506	-668,70569
45363	0,3990311	93,287109	-0,49269843	-670,53943
45363	0,39903343	93,487305	-0,49418139	-672,57788
45363	0,39903572	93,6875	-0,49620739	-675,29437
45363	0,39903805	93,887695	-0,49789324	-677,23749
45363	0,39904037	94,087891	-0,49913451	-679,15912
45363	0,3990427	94,288086	-0,50126791	-681,73108
45363	0,39904499	94,488281	-0,50299555	-684,16742
45363	0,39904732	94,688477	-0,50402796	-685,58185
45363	0,39904964	94,888672	-0,50592566	-687,65576
45363	0,39905196	95,088867	-0,50810981	-690,6485
45363	0,39905426	95,289063	-0,5094167	-692,50165
45363	0,39905658	95,489258	-0,51086086	-694,23132
45363	0,39905891	95,689453	-0,51183659	-697,04321
45363	0,39906123	95,889648	-0,51465034	-699,57727
45363	0,39906353	96,089844	-0,51595128	-701,29718
45363	0,39906585	96,290039	-0,51780719	-703,59253
45363	0,39906818	96,490234	-0,52088052	-706,54956
45363	0,3990705	96,69043	-0,52104461	-708,5752
45363	0,3990728	96,890625	-0,52235448	-710,43994
45363	0,39907512	97,09082	-0,52382851	-712,8161
45363	0,39907745	97,291016	-0,52554125	-715,58594
45363	0,39907977	97,491211	-0,52873391	-717,06531
45363	0,39908206	97,691406	-0,52800882	-719,23102
45363	0,39908439	97,891602	-0,53179526	-722,40381
45363	0,39908671	98,091797	-0,53275609	-724,67444
45363	0,39908904	98,291992	-0,53417635	-726,15588
45363	0,39909133	98,492188	-0,53594875	-729,03302
45363	0,39909366	98,692383	-0,53795087	-731,77753
45363	0,39909598	98,892578	-0,5400157	-733,68787
45363	0,39909831	99,092773	-0,54118234	-735,64795
45363	0,3991006	99,292969	-0,54424077	-738,42999
45363	0,39910293	99,493164	-0,54682177	-740,72687
45363	0,39910525	99,693359	-0,5472126	-742,14874
45363	0,39910758	99,893555	-0,54887164	-744,33887
45363	0,39910987	100,09375	-0,55204642	-747,37994
45363	0,39911219	100,29395	-0,55482429	-749,43567
45363	0,39911452	100,49414	-0,55575824	-751,26825
45363	0,39911684	100,69434	-0,55767983	-754,17841
45363	0,39911914	100,89453	-0,5597297	-757,02246
45363	0,39912146	101,09473	-0,56084865	-758,80225
45363	0,39912379	101,29492	-0,56282687	-761,05951
45363	0,39912611	101,49512	-0,56622249	-763,93481
45363	0,39912841	101,69531	-0,5678367	-766,32855
45363	0,39913073	101,89551	-0,5684424	-767,95276
45363	0,39913306	102,0957	-0,57084441	-770,31189
45363	0,39913538	102,2959	-0,5729211	-773,45874
45363	0,39913768	102,49609	-0,57558864	-775,43494
45363	0,39914	102,69629	-0,57735205	-777,3891
45363	0,39914232	102,89648	-0,58060443	-780,14789
45363	0,39914465	103,09668	-0,58322126	-782,78595
45363	0,39914694	103,29688	-0,58505625	-784,28595
45363	0,39914927	103,49707	-0,58682567	-786,55536
45363	0,39915159	103,69727	-0,59030479	-789,42981
45363	0,39915392	103,89746	-0,59132224	-791,58899
45363	0,39915621	104,09766	-0,59464025	-793,37744
45363	0,39915854	104,29785	-0,59683633	-796,01074
45363	0,39916086	104,49805	-0,59945017	-798,78564
45363	0,39916319	104,69824	-0,60261297	-800,25342
45363	0,39916548	104,89844	-0,60502988	-802,35834
45363	0,39916781	105,09863	-0,60813606	-805,10645
45363	0,39917013	105,29883	-0,61054099	-807,27991
45363	0,39917246	105,49902	-0,6121403	-808,81207
45363	0,39917475	105,69922	-0,61544639	-811,52496
45363	0,39917707	105,89941	-0,61808109	-814,39404
45363	0,3991794	106,09961	-0,62193912	-816,30554
45363	0,39918172	106,2998	-0,6224404	-817,30481
45363	0,39918402	106,5	-0,62608665	-820,61584
45363	0,39918634	106,7002	-0,62908238	-822,74908
45363	0,39918867	106,90039	-0,63228399	-824,43024
45363	0,39919099	107,10059	-0,63785177	-829,56458
45363	0,39919329	107,30078	-0,63924819	-828,03693
45363	0,39919561	107,50098	-0,64395666	-837,54688
45363	0,39919794	107,70117	-0,64638549	-832,65778
45363	0,39920026	107,90137	-0,65026444	-834,80652
45363	0,39920256	108,10156	-0,65462375	-843,93262
45363	0,39920488	108,30176	-0,65470135	-838,86859
45363	0,3992072	108,50195	-0,6585117	-840,77026
45363	0,39920953	108,70215	-0,66333652	-850,42828
45363	0,39921182	108,90234	-0,66572058	-845,69153
45363	0,39921415	109,10254	-0,66933393	-846,83325
45363	0,39921647	109,30273	-0,67495841	-856,97736
45363	0,3992188	109,50293	-0,67846441	-852,5827
45363	0,39922109	109,70313	-0,67978323	-853,19574
45363	0,39922342	109,90332	-0,68612087	-863,45697
45363	0,39922574	110,10352	-0,69104415	-860,25769
45363	0,39922807	110,30371	-0,69041157	-859,17529
45363	0,39923036	110,50391	-0,69938987	-869,33075
45363	0,39923269	110,7041	-0,70299429	-868,39703
45363	0,39923501	110,9043	-0,70373726	-865,05615
45363	0,39923733	111,10449	-0,71085662	-875,24591
45363	0,39923963	111,30469	-0,71560389	-875,36243
45363	0,39924195	111,50488	-0,71711665	-871,32391
45363	0,39924428	111,70508	-0,7264142	-881,08832
45363	0,3992466	111,90527	-0,73193127	-882,93457
45363	0,3992489	112,10547	-0,73240572	-877,49152
45363	0,39925122	112,30566	-0,74087077	-884,94983
45363	0,39925355	112,50586	-0,7467429	-890,03619
45363	0,39925587	112,70605	-0,7507621	-885,28302
45363	0,39925817	112,90625	-0,7564761	-888,0755
45363	0,39926049	113,10645	-0,76387894	-896,39093
45363	0,39926282	113,30664	-0,77052087	-895,48138
45363	0,39926514	113,50684	-0,77459079	-893,56567
45363	0,39926744	113,70703	-0,78447914	-902,1571
45363	0,39926976	113,90723	-0,79231757	-904,12433
45363	0,39927208	114,10742	-0,7999084	-904,87683
45363	0,39927438	114,30762	-0,80993998	-906,80658
45363	0,3992767	114,50781	-0,8199805	-909,33826
45363	0,39927903	114,70801	-0,83038503	-911,21729
45363	0,39928135	114,9082	-0,84049714	-912,45526
45363	0,39928365	115,1084	-0,85474783	-914,43207
45363	0,39928597	115,30859	-0,86863148	-916,35968
45363	0,3992883	115,50879	-0,88563323	-917,2785
45363	0,39929062	115,70898	-0,90665418	-918,26794
45363	0,39929292	115,90918	-0,93226719	-919,02313
45363	0,39929524	116,10938	-0,9701556	-916,73907
45363	0,39929757	116,30957	-0,79949069	-434,39951
45363	0,39929989	116,50977	-0,20813857	2,2344677
45363	0,39930218	116,70996	0,39117733	1,8258779
45363	0,39930451	116,91016	0,99194932	2,0936518
45363	0,39930683	117,11035	1,594246	1,7732768
45363	0,39930916	117,31055	2,1954477	1,4883666
45363	0,39931145	117,51074	2,7984009	1,3436763
45363	0,39931378	117,71094	3,3997636	1,4077513
45363	0,3993161	117,91113	4,0024452	1,2822835
45363	0,39931843	118,11133	4,6036768	1,3071685
