Repository: BAMresearch/LebeDigital

- Code automation is performed in the dodo file.
- In your local machine, run doit command to execute the dodo.py file
  - This will generate the experimental metadata, process the raw data, combine with ontology to generate knowledge graph
  - if you want to upload the output to your datastore then run doit with the variable runson set to something else than 'actions' ex. doit runson=notactions. 'Actions' is there for the GitHub actions run which can not connect to the datastore.

File: usecases/MinimumWorkingExample/Data/E-Modul_28_Tage/20240227_7188_M04/Zylinder_Druckfestigkeiten_für_E-Modul_28Tage/20240227_7188_M04_Z01/specimen.dat
MTS793|MPT|DEU|1|2|,|.|:|49|1|1|A

Bediener Information			Zylinder Druckfestigkeit (100mm)			Zeit:	18,911133	s	26.03.2024 09:41:33
Datum	26.03.2024
Prüfer:	Glagow/Bindnagel
Probebezeichnung	20240227_7188_M04_Z01
Protokoll Seite	-
Durchmesser [mm]:	99
Höhe [mm]:	299
Masse [g]:	5400
Bediener Information Ende

Datenerfassung						Zeit:	122,02637	s	26.03.2024 09:43:16
Ch 1 Weg	Ch 1 Prüfkraft
mm	kN
0,0019916922	3,9090602
-5,2018037	-349,08319

Datenerfassung						Zeit:	122,03125	s	26.03.2024 09:43:16
Laufzeit	Ch 1 Kraft dP Sollwert	Ch 1 Prüfkraft	Ch 1 Weg	Datum	Tageszeit
s	kN	kN	mm	d	d
34,310547	0	-21,307877	-0,00031628372	45377	0,38550127
34,435547	0	-23,31119	-0,00016261758	45377	0,38550273
34,560547	0	-22,72006	0,00091752119	45377	0,38550419
34,685547	0	-21,116098	-9,1006164e-05	45377	0,38550562
34,810547	0	-21,662226	0,0004102737	45377	0,38550708
34,935547	0	-23,732594	-0,00044757131	45377	0,38550851
35,060547	0	-23,047438	1,4919044e-06	45377	0,38550997
35,185547	0	-21,684727	-0,0010547764	45377	0,3855114
35,310547	0	-22,612026	-0,00032821897	45377	0,38551286
35,435547	0	-24,28051	-0,0026376869	45377	0,38551429
35,560547	0	-23,911407	-0,00165303	45377	0,38551575
35,685547	0	-22,688023	-0,0020677794	45377	0,38551718
35,810547	0	-23,667177	-0,0029599383	45377	0,38551864
35,935547	0	-25,58004	-0,0036790362	45377	0,3855201
36,060547	0	-24,849585	-0,0040102392	45377	0,38552153
36,185547	0	-23,742727	-0,0043324903	45377	0,38552299
36,310547	0	-24,84586	-0,0049844524	45377	0,38552442
36,435547	0	-26,587954	-0,0066971588	45377	0,38552588
36,560547	0	-26,087126	-0,0059452388	45377	0,38552731
36,685547	0	-25,497934	-0,0062674903	45377	0,38552877
36,810547	0	-26,143303	-0,0080025755	45377	0,3855302
36,935547	0	-27,854404	-0,0089797722	45377	0,38553166
37,060547	0	-27,992687	-0,0089529185	45377	0,38553309
37,185547	0	-27,235708	-0,0084382109	45377	0,38553455
37,310547	0	-27,544609	-0,0098704398	45377	0,38553602
37,435547	0	-29,372534	-0,011501091	45377	0,38553745
37,560547	0	-29,784849	-0,012054588	45377	0,38553891
37,685547	0	-28,937271	-0,012807999	45377	0,38554034
37,810547	0	-28,807333	-0,013507702	45377	0,3855418
37,935547	0	-30,559114	-0,013182467	45377	0,38554323
38,060547	0	-31,801424	-0,014902633	45377	0,38554469
38,185547	0	-30,804237	-0,014868319	45377	0,38554612
38,310547	0	-30,661186	-0,015130894	45377	0,38554758
38,435547	0	-32,409092	-0,016831664	45377	0,38554901
38,560547	0	-33,203323	-0,016824206	45377	0,38555047
38,685547	0	-32,758377	-0,017294155	45377	0,38555193
38,810547	0	-32,414158	-0,018744286	45377	0,38555336
38,935547	0	-33,943764	-0,020380905	45377	0,38555482
39,060547	0	-35,125874	-0,020943353	45377	0,38555625
39,185547	0	-34,760796	-0,021728095	45377	0,38555771
39,310547	0	-34,363827	-0,021179074	45377	0,38555914
39,435547	0	-35,334042	-0,023284152	45377	0,3855606
39,560547	0	-37,00938	-0,02330653	45377	0,38556203
39,685547	0	-37,045292	-0,025059517	45377	0,38556349
39,810547	0	-36,029926	-0,02347064	45377	0,38556492
39,935547	0	-36,94009	-0,025965104	45377	0,38556638
40,060547	0	-38,716011	-0,026384329	45377	0,38556784
40,185547	0	-39,110741	-0,026824441	45377	0,38556927
40,310547	0	-37,879906	-0,028199976	45377	0,38557073
40,435547	0	-38,481018	-0,028957864	45377	0,38557217
40,560547	0	-40,887108	-0,030237919	45377	0,38557363
40,685547	0	-41,283031	-0,031268824	45377	0,38557506
40,810547	0	-39,660149	-0,032665245	45377	0,38557652
40,935547	0	-40,460785	-0,032920361	45377	0,38557795
41,060547	0	-42,471996	-0,033790141	45377	0,38557941
41,185547	0	-43,142101	-0,034348115	45377	0,38558084
41,310547	0	-41,578968	-0,035083622	45377	0,3855823
41,435547	0	-42,429527	-0,036823183	45377	0,38558376
41,560547	0	-44,890602	-0,035966832	45377	0,38558519
41,685547	0	-44,800602	-0,037302084	45377	0,38558665
41,810547	0	-43,40749	-0,038009249	45377	0,38558808
41,935547	0	-44,761707	-0,038562745	45377	0,38558954
42,060547	0	-46,647747	-0,039559338	45377	0,38559097
42,185547	0	-46,379379	-0,040527582	45377	0,38559243
42,310547	0	-45,446419	-0,041919529	45377	0,38559386
42,435547	0	-46,877823	-0,043062329	45377	0,38559532
42,560547	0	-48,746132	-0,044734754	45377	0,38559675
42,685547	0	-48,070957	-0,043739654	45377	0,38559821
42,810547	0	-47,457031	-0,044706408	45377	0,38559967
42,935547	0	-48,678925	-0,045100268	45377	0,3856011
43,060547	0	-50,045662	-0,047873721	45377	0,38560256
43,185547	0	-49,929283	-0,04733365	45377	0,38560399
43,310547	0	-49,600563	-0,048024401	45377	0,38560545
43,435547	0	-50,338768	-0,049829606	45377	0,38560688
43,560547	0	-51,98922	-0,051079821	45377	0,38560835
43,685547	0	-52,413456	-0,052161451	45377	0,38560978
43,810547	0	-51,421036	-0,052391205	45377	0,38561124
43,935547	0	-51,883869	-0,053081959	45377	0,38561267
44,060547	0	-53,879433	-0,054226249	45377	0,38561413
44,185547	0	-54,747124	-0,056080684	45377	0,38561559
44,310547	0	-53,754707	-0,055967301	45377	0,38561702
44,435547	0	-54,005943	-0,057077277	45377	0,38561848
44,560547	0	-55,675171	-0,057863511	45377	0,38561991
44,685547	0	-56,554935	-0,05932856	45377	0,38562137
44,810547	0	-56,153496	-0,058340922	45377	0,3856228
44,935547	0	-55,920296	-0,060175963	45377	0,38562426
45,060547	0	-57,121925	-0,060744379	45377	0,38562569
45,185547	0	-58,211197	-0,061663393	45377	0,38562715
45,310547	0	-58,082901	-0,063268684	45377	0,38562858
45,435547	0	-57,812294	-0,064259306	45377	0,38563004
45,560547	0	-59,159954	-0,06503211	45377	0,3856315
45,685547	0	-60,382595	-0,066350952	45377	0,38563293
45,810547	0	-60,550533	-0,067116305	45377	0,38563439
45,935547	0	-59,710255	-0,066347972	45377	0,38563582
46,060547	0	-60,530266	-0,068657443	45377	0,38563728
46,185547	0	-62,42033	-0,069943458	45377	0,38563871
46,310547	0	-62,820278	-0,069776371	45377	0,38564017
46,435547	0	-61,35445	-0,071213074	45377	0,3856416
46,560547	0	-62,189064	-0,072381236	45377	0,38564306
46,685547	0	-64,802879	-0,072725862	45377	0,3856445
46,810547	0	-65,029968	-0,072860137	45377	0,38564596
46,935547	0	-63,131413	-0,073650844	45377	0,38564742
47,060547	0	-64,134705	-0,075121865	45377	0,38564885
47,185547	0	-66,783241	-0,077234395	45377	0,38565031
47,310547	0	-66,466743	-0,0780266	45377	0,38565174
47,435547	0	-65,269135	-0,078571141	45377	0,3856532
47,560547	0	-66,177361	-0,078654692	45377	0,38565463
47,685547	0	-68,480629	-0,080774687	45377	0,38565609
47,810547	0	-68,138802	-0,081058152	45377	0,38565752
47,935547	0	-67,21344	-0,082174093	45377	0,38565898
48,060547	0	-68,202431	-0,082685813	45377	0,38566041
48,185547	0	-70,378296	-0,08389277	45377	0,38566187
48,310547	0	-70,119911	-0,083649583	45377	0,38566333
48,435547	0	-69,184563	-0,086261913	45377	0,38566476
48,560547	0	-70,504509	-0,085953087	45377	0,38566622
48,685547	0	-72,334671	-0,08756882	45377	0,38566765
48,810547	0	-72,137672	-0,088608675	45377	0,38566911
48,935547	0	-71,319901	-0,088880204	45377	0,38567054
49,060547	0	-72,142738	-0,090127438	45377	0,385672
49,185547	0	-74,187775	-0,092536859	45377	0,38567343
49,310547	0	-74,525887	-0,092281744	45377	0,38567489
49,435547	0	-73,52095	-0,092102714	45377	0,38567632
49,560547	0	-74,030571	-0,093299225	45377	0,38567778
49,685547	0	-75,658226	-0,095091	45377	0,38567924
49,810547	0	-76,40239	-0,095001489	45377	0,38568068
49,935547	0	-75,623505	-0,097000636	45377	0,38568214
50,060547	0	-75,932404	-0,097428814	45377	0,38568357
50,185547	0	-77,392868	-0,097569056	45377	0,38568503
50,310547	0	-78,428947	-0,098714836	45377	0,38568646
50,435547	0	-77,98996	-0,099620424	45377	0,38568792
50,560547	0	-77,646782	-0,10009037	45377	0,38568935
50,685547	0	-78,971497	-0,10158526	45377	0,38569081
50,810547	0	-80,14064	-0,10143607	45377	0,38569224
50,935547	0	-79,90535	-0,10243415	45377	0,3856937
51,060547	0	-79,427773	-0,10510765	45377	0,38569516
51,185547	0	-80,437325	-0,10520462	45377	0,38569659
51,310547	0	-82,308311	-0,10648318	45377	0,38569805
51,435547	0	-82,642548	-0,1078259	45377	0,38569948
51,560547	0	-81,593948	-0,10789154	45377	0,38570094
51,685547	0	-82,223679	-0,10908357	45377	0,38570237
51,810547	0	-84,587891	-0,10996231	45377	0,38570383
51,935547	0	-84,880104	-0,10972211	45377	0,38570526
52,060547	0	-83,510239	-0,11078732	45377	0,38570672
52,185547	0	-84,140564	-0,11203008	45377	0,38570815
52,310547	0	-86,494797	-0,11380246	45377	0,38570961
52,435547	0	-86,576157	-0,1133728	45377	0,38571107
52,560547	0	-85,205101	-0,11464987	45377	0,3857125
52,685547	0	-86,232239	-0,11577178	45377	0,38571396
52,810547	0	-88,34343	-0,11707868	45377	0,3857154
52,935547	0	-88,19725	-0,11757102	45377	0,38571686
53,060547	0	-87,306313	-0,11730397	45377	0,38571829
53,185547	0	-88,576782	-0,11833189	45377	0,38571975
53,310547	0	-90,312767	-0,12050112	45377	0,38572118
53,435547	0	-89,85247	-0,12057422	45377	0,38572264
53,560547	0	-89,273117	-0,12029225	45377	0,38572407
53,685547	0	-90,419907	-0,12114114	45377	0,38572553
53,810547	0	-92,299843	-0,1241518	45377	0,38572699
53,935547	0	-92,152023	-0,12402052	45377	0,38572842
54,060547	0	-91,53347	-0,1247247	45377	0,38572988
54,185547	0	-92,485954	-0,12535278	45377	0,38573131
54,310547	0	-93,810966	-0,12591076	45377	0,38573277
54,435547	0	-94,479584	-0,12732509	45377	0,3857342
54,560547	0	-93,581635	-0,12910493	45377	0,38573566
54,685547	0	-93,806946	-0,12845893	45377	0,38573709
54,810547	0	-95,719505	-0,12988073	45377	0,38573855
54,935547	0	-96,409729	-0,13175903	45377	0,38573998
55,060547	0	-95,611176	-0,133145	45377	0,38574144
55,185547	0	-95,871353	-0,13333596	45377	0,3857429
55,310547	0	-97,346115	-0,13418636	45377	0,38574433
55,435547	0	-98,33287	-0,13476074	45377	0,38574579
55,560547	0	-98,052879	-0,13487114	45377	0,38574722
55,685547	0	-97,82251	-0,13615566	45377	0,38574868
55,810547	0	-99,007004	-0,13728206	45377	0,38575011
55,935547	0	-100,29103	-0,13818765	45377	0,38575158
56,060547	0	-100,23173	-0,14002119	45377	0,38575301
56,185547	0	-99,592316	-0,1394856	45377	0,38575447
56,310547	0	-100,39728	-0,14070597	45377	0,3857559
56,435547	0	-102,26276	-0,14184281	45377	0,38575736
56,560547	0	-102,88757	-0,14191592	45377	0,38575882
56,685547	0	-101,2985	-0,14253505	45377	0,38576025
56,810547	0	-102,13595	-0,14492807	45377	0,38576171
56,935547	0	-104,54681	-0,145495	45377	0,38576314
57,060547	0	-104,78865	-0,14645876	45377	0,3857646
57,185547	0	-103,21285	-0,14589781	45377	0,38576603
57,310547	0	-104,19707	-0,1477239	45377	0,38576749
57,435547	0	-106,54133	-0,14812075	45377	0,38576892
57,560547	0	-106,61971	-0,14896666	45377	0,38577038
57,685547	0	-105,1585	-0,15053912	45377	0,38577181
57,810547	0	-106,11679	-0,15082856	45377	0,38577327
57,935547	0	-108,41843	-0,15089867	45377	0,38577473
58,060547	0	-108,09507	-0,15257408	45377	0,38577616
58,185547	0	-107,03381	-0,15367958	45377	0,38577762
58,310547	0	-108,50784	-0,15424949	45377	0,38577905
58,435547	0	-110,26646	-0,15531769	45377	0,38578051
58,560547	0	-109,96368	-0,15653509	45377	0,38578194
58,685547	0	-109,09405	-0,15635754	45377	0,3857834
58,810547	0	-110,1778	-0,15830001	45377	0,38578483
58,935547	0	-112,019	-0,15846263	45377	0,38578629
59,060547	0	-112,11898	-0,15879682	45377	0,38578773
59,185547	0	-111,559	-0,1603096	45377	0,38578919
59,310547	0	-112,07815	-0,16177316	45377	0,38579065
59,435547	0	-114,08727	-0,16350079	45377	0,38579208
59,560547	0	-114,60107	-0,16296519	45377	0,38579354
59,685547	0	-113,57512	-0,16404085	45377	0,38579497
59,810547	0	-113,69642	-0,16423629	45377	0,38579643
59,935547	0	-115,61524	-0,16547607	45377	0,38579786
60,060547	0	-116,32662	-0,16734691	45377	0,38579932
60,185547	0	-115,90089	-0,16741256	45377	0,38580075
60,310547	0	-115,79659	-0,16836737	45377	0,38580221
60,435547	0	-117,37432	-0,16958477	45377	0,38580364
60,560547	0	-118,29596	-0,17010097	45377	0,3858051
60,685547	0	-118,09792	-0,17009351	45377	0,38580656
60,810547	0	-117,87515	-0,1710185	45377	0,38580799
60,935547	0	-118,74821	-0,17187037	45377	0,38580945
61,060547	0	-120,24905	-0,17281772	45377	0,38581088
61,185547	0	-120,32133	-0,17346969	45377	0,38581234
61,310547	0	-119,22028	-0,17373227	45377	0,38581377
61,435547	0	-120,07292	-0,17643709	45377	0,38581523
61,560547	0	-122,43908	-0,17711292	45377	0,38581666
61,685547	0	-122,76437	-0,17710248	45377	0,38581812
61,810547	0	-121,23059	-0,17861974	45377	0,38581955
61,935547	0	-121,97416	-0,1798819	45377	0,38582101
62,060547	0	-124,51615	-0,17968795	45377	0,38582245
62,185547	0	-124,61733	-0,18067409	45377	0,38582391
62,310547	0	-123,43209	-0,18113957	45377	0,38582537
62,435547	0	-124,39575	-0,18221971	45377	0,3858268
62,560547	0	-126,17659	-0,18350722	45377	0,38582826
62,685547	0	-126,22517	-0,18411443	45377	0,38582969
62,810547	0	-125,23632	-0,1840831	45377	0,38583115
62,935547	0	-126,63986	-0,18505433	45377	0,38583258
63,060547	0	-128,42101	-0,18556456	45377	0,38583404
63,185547	0	-127,72333	-0,18729666	45377	0,38583547
63,310547	0	-127,15142	-0,18888703	45377	0,38583693
63,435547	0	-128,67209	-0,18869159	45377	0,38583836
63,560547	0	-130,19603	-0,18962403	45377	0,38583982
63,685547	0	-129,95329	-0,19122484	45377	0,38584128
63,810547	0	-129,28423	-0,19080561	45377	0,38584271
63,935547	0	-130,23999	-0,19249296	45377	0,38584417
64,060547	0	-131,81638	-0,19400427	45377	0,3858456
64,185547	0	-132,62312	-0,19408631	45377	0,38584706
64,310547	0	-131,69746	-0,19502622	45377	0,38584849
64,435547	0	-131,67184	-0,19588406	45377	0,38584995
64,560547	0	-133,5762	-0,1973879	45377	0,38585138
64,685547	0	-134,21516	-0,19780862	45377	0,38585284
64,810547	0	-133,72716	-0,20011808	45377	0,38585427
64,935547	0	-133,85635	-0,20030308	45377	0,38585573
65,060547	0	-135,40979	-0,20172487	45377	0,38585719
65,185547	0	-136,39223	-0,20150109	45377	0,38585863
65,310547	0	-135,93416	-0,20222913	45377	0,38586009
65,435547	0	-135,81139	-0,20286319	45377	0,38586152
65,560547	0	-137,02925	-0,20452517	45377	0,38586298
65,685547	0	-138,12672	-0,2046863	45377	0,38586441
65,810547	0	-138,68909	-0,20530395	45377	0,38586587
65,935547	0	-137,69951	-0,20598276	45377	0,3858673
66,060547	0	-138,90755	-0,20821166	45377	0,38586876
66,185547	0	-140,49094	-0,20810574	45377	0,38587019
66,310547	0	-140,81668	-0,20881887	45377	0,38587165
66,435547	0	-139,34593	-0,2096245	45377	0,38587311
66,560547	0	-140,28665	-0,21130289	45377	0,38587454
66,685547	0	-142,64565	-0,21202497	45377	0,385876
66,810547	0	-143,14886	-0,2126098	45377	0,38587743
66,935547	0	-140,99117	-0,21249045	45377	0,38587889
67,060547	0	-141,74666	-0,2143404	45377	0,38588032
67,185547	0	-144,69904	-0,21556377	45377	0,38588178
67,310547	0	-144,76639	-0,21654396	45377	0,38588321
67,435547	0	-143,43451	-0,21726455	45377	0,38588467
67,560547	0	-144,3712	-0,21777329	45377	0,3858861
67,685547	0	-146,46541	-0,21813133	45377	0,38588756
67,810547	0	-146,05518	-0,21983211	45377	0,38588902
67,935547	0	-145,01732	-0,21972768	45377	0,38589045
68,060547	0	-146,15308	-0,22085705	45377	0,38589191
68,185547	0	-148,19768	-0,22249964	45377	0,38589334
68,310547	0	-148,254	-0,22373791	45377	0,38589481
68,435547	0	-147,18573	-0,22380207	45377	0,38589624
68,560547	0	-148,72264	-0,22435854	45377	0,3858977
68,685547	0	-150,38263	-0,22651733	45377	0,38589913
68,810547	0	-150,10532	-0,22755869	45377	0,38590059
68,935547	0	-149,38887	-0,22722599	45377	0,38590202
69,060547	0	-150,54251	-0,22832403	45377	0,38590348
69,185547	0	-152,09656	-0,22874773	45377	0,38590494
69,310547	0	-152,23245	-0,23047386	45377	0,38590637
69,435547	0	-151,27386	-0,2303202	45377	0,38590783
69,560547	0	-152,14111	-0,23161368	45377	0,38590926
69,685547	0	-153,98871	-0,23262967	45377	0,38591072
69,810547	0	-154,42352	-0,23430358	45377	0,38591215
69,935547	0	-153,24678	-0,23516889	45377	0,38591361
70,060547	0	-153,7704	-0,23472579	45377	0,38591504
70,185547	0	-155,70428	-0,23769468	45377	0,3859165
70,310547	0	-156,38258	-0,23618189	45377	0,38591793
70,435547	0	-155,76523	-0,23728143	45377	0,38591939
70,560547	0	-155,72305	-0,237911	45377	0,38592085
70,685547	0	-157,71429	-0,2405293	45377	0,38592228
70,810547	0	-158,3315	-0,24082021	45377	0,38592374
70,935547	0	-157,68987	-0,24151844	45377	0,38592517
71,060547	0	-157,72964	-0,24225245	45377	0,38592663
71,185547	0	-159,29755	-0,24373838	45377	0,38592806
71,310547	0	-160,17017	-0,2441591	45377	0,38592952
71,435547	0	-159,89299	-0,24504828	45377	0,38593096
71,560547	0	-159,58321	-0,24580617	45377	0,38593242
71,685547	0	-160,93176	-0,24777548	45377	0,38593385
71,810547	0	-162,48878	-0,24786201	45377	0,38593531
71,935547	0	-162,32889	-0,24901973	45377	0,38593677
72,060547	0	-161,62048	-0,2488765	45377	0,3859382
72,185547	0	-162,47388	-0,25002825	45377	0,38593966
72,310547	0	-164,45201	-0,25225568	45377	0,38594109
72,435547	0	-164,56705	-0,2513068	45377	0,38594255
72,560547	0	-163,23726	-0,25277036	45377	0,38594398
72,685547	0	-164,05489	-0,25396988	45377	0,38594544
72,810547	0	-166,31331	-0,25502315	45377	0,38594687
72,935547	0	-166,56485	-0,25593472	45377	0,38594833
73,060547	0	-165,22881	-0,25625396	45377	0,38594976
73,185547	0	-165,60342	-0,25799352	45377	0,38595122
73,310547	0	-168,35776	-0,25888717	45377	0,38595268
73,435547	0	-168,6893	-0,25928104	45377	0,38595411
73,560547	0	-167,03304	-0,25954065	45377	0,38595557
73,685547	0	-168,11546	-0,26198289	45377	0,385957
73,810547	0	-170,33797	-0,26298395	45377	0,38595846
73,935547	0	-170,43124	-0,26318535	45377	0,38595989
74,060547	0	-169,20056	-0,26485929	45377	0,38596135
74,185547	0	-170,28731	-0,26545754	45377	0,38596278
74,310547	0	-172,35872	-0,26542619	45377	0,38596424
74,435547	0	-172,44902	-0,2662915	45377	0,38596568
74,560547	0	-170,90392	-0,26710609	45377	0,38596714
74,685547	0	-172,38359	-0,26846221	45377	0,3859686
74,810547	0	-174,26338	-0,2683548	45377	0,38597003
74,935547	0	-174,25012	-0,27023312	45377	0,38597149
75,060547	0	-172,69698	-0,27100593	45377	0,38597292
75,185547	0	-174,53816	-0,27214125	45377	0,38597438
75,310547	0	-176,1454	-0,27244711	45377	0,38597581
75,435547	0	-175,84201	-0,2735168	45377	0,38597727
75,560547	0	-174,89459	-0,27450442	45377	0,3859787
75,685547	0	-176,46606	-0,27551594	45377	0,38598016
75,810547	0	-178,16867	-0,27588147	45377	0,38598159
75,935547	0	-177,81268	-0,27704367	45377	0,38598305
76,060547	0	-176,66173	-0,27819392	45377	0,38598451
76,185547	0	-178,19461	-0,27864149	45377	0,38598594
76,310547	0	-180,19077	-0,27955455	45377	0,3859874
76,435547	0	-179,9799	-0,28015578	45377	0,38598883
76,560547	0	-179,13725	-0,28130305	45377	0,38599029
76,685547	0	-179,78397	-0,28254431	45377	0,38599172
76,810547	0	-181,89381	-0,28406158	45377	0,38599318
76,935547	0	-182,07292	-0,28421077	45377	0,38599461
77,060547	0	-181,10152	-0,28534013	45377	0,38599607
77,185547	0	-181,70367	-0,28582799	45377	0,3859975
77,310547	0	-183,69731	-0,28735718	45377	0,38599896
77,435547	0	-184,13629	-0,2870976	45377	0,38600042
77,560547	0	-183,54799	-0,28833887	45377	0,38600186
77,685547	0	-183,59047	-0,289143	45377	0,38600332
77,810547	0	-185,27191	-0,29050064	45377	0,38600475
77,935547	0	-186,11577	-0,29055285	45377	0,38600621
78,060547	0	-185,43732	-0,29246846	45377	0,38600764
78,185547	0	-185,73862	-0,29281756	45377	0,3860091
78,310547	0	-187,09045	-0,29426768	45377	0,38601053
78,435547	0	-187,95055	-0,29483014	45377	0,38601199
78,560547	0	-187,5576	-0,29405734	45377	0,38601342
78,685547	0	-187,2639	-0,29579243	45377	0,38601488
78,810547	0	-188,87978	-0,29777664	45377	0,38601634
78,935547	0	-190,20345	-0,2980825	45377	0,38601777
79,060547	0	-189,76595	-0,29862258	45377	0,38601923
79,185547	0	-189,32384	-0,29976088	45377	0,38602066
79,310547	0	-190,56615	-0,30020696	45377	0,38602212
79,435547	0	-192,01514	-0,3029103	45377	0,38602355
79,560547	0	-192,13762	-0,30196741	45377	0,38602501
79,685547	0	-191,32581	-0,30391136	45377	0,38602644
79,810547	0	-192,12227	-0,30577922	45377	0,3860279
79,935547	0	-194,20143	-0,30632526	45377	0,38602933
80,060547	0	-194,3175	-0,30693844	45377	0,38603079
80,185547	0	-193,11722	-0,30783656	45377	0,38603225
80,310547	0	-193,59242	-0,30836171	45377	0,38603368
80,435547	0	-196,10625	-0,30793652	45377	0,38603514
80,560547	0	-196,46179	-0,31035042	45377	0,38603657
80,685547	0	-194,90849	-0,31072041	45377	0,38603804
80,810547	0	-195,63448	-0,31279865	45377	0,38603947
80,935547	0	-198,09332	-0,31332082	45377	0,38604093
81,060547	0	-198,41682	-0,31314176	45377	0,38604236
81,185547	0	-196,77188	-0,31465158	45377	0,38604382
81,310547	0	-197,59308	-0,31701475	45377	0,38604525
81,435547	0	-200,00841	-0,31675965	45377	0,38604671
81,560547	0	-200,18678	-0,31808594	45377	0,38604817
81,685547	0	-198,62976	-0,31830078	45377	0,3860496
81,810547	0	-199,62799	-0,3190527	45377	0,38605106
81,935547	0	-202,00145	-0,32070574	45377	0,38605249
82,060547	0	-201,90414	-0,32274517	45377	0,38605395
82,185547	0	-200,53696	-0,32148302	45377	0,38605538
82,310547	0	-201,64441	-0,32263178	45377	0,38605684
82,435547	0	-203,8912	-0,32454589	45377	0,38605827
82,560547	0	-203,81403	-0,32464883	45377	0,38605973
82,685547	0	-202,60255	-0,32547835	45377	0,38606116
82,810547	0	-203,77707	-0,32694936	45377	0,38606262
82,935547	0	-206,00717	-0,32765502	45377	0,38606408
83,060547	0	-205,78455	-0,32797578	45377	0,38606551
83,185547	0	-204,7218	-0,32973474	45377	0,38606697
83,310547	0	-206,25037	-0,33079249	45377	0,3860684
83,435547	0	-208,14146	-0,33134601	45377	0,38606986
83,560547	0	-207,42264	-0,33302587	45377	0,38607129
83,685547	0	-206,7652	-0,33393595	45377	0,38607275
83,810547	0	-208,2489	-0,33396131	45377	0,38607419
83,935547	0	-209,89012	-0,33487883	45377	0,38607565
84,060547	0	-209,23074	-0,33560985	45377	0,38607708
84,185547	0	-208,82126	-0,33734494	45377	0,38607854
84,310547	0	-210,00291	-0,33850715	45377	0,38608
84,435547	0	-211,42329	-0,33840269	45377	0,38608143
84,560547	0	-211,7097	-0,3400811	45377	0,38608289
84,685547	0	-210,83426	-0,34072709	45377	0,38608432
84,810547	0	-211,60435	-0,34109113	45377	0,38608578
84,935547	0	-213,25003	-0,34284559	45377	0,38608721
85,060547	0	-213,81985	-0,34265614	45377	0,38608867
85,185547	0	-212,94858	-0,34416592	45377	0,3860901
85,310547	0	-213,63985	-0,34471643	45377	0,38609156
85,435547	0	-215,06558	-0,34661266	45377	0,38609299
85,560547	0	-215,7348	-0,34727803	45377	0,38609445
85,685547	0	-215,17094	-0,34734815	45377	0,38609591
85,810547	0	-215,35049	-0,34965315	45377	0,38609734
85,935547	0	-217,15399	-0,35007387	45377	0,3860988
86,060547	0	-217,88026	-0,35160306	45377	0,38610023
86,185547	0	-216,82481	-0,35138527	45377	0,38610169
86,310547	0	-217,17767	-0,35355896	45377	0,38610312
86,435547	0	-218,78178	-0,35395133	45377	0,38610458
86,560547	0	-219,6024	-0,35549843	45377	0,38610601
86,685547	0	-219,16788	-0,35589528	45377	0,38610747
86,810547	0	-219,35355	-0,35660991	45377	0,38610891
86,935547	0	-220,68333	-0,35731557	45377	0,38611037
87,060547	0	-221,83623	-0,359449	45377	0,38611183
87,185547	0	-221,30814	-0,36050078	45377	0,38611326
87,310547	0	-221,19727	-0,36043066	45377	0,38611472
87,435547	0	-222,46625	-0,3626745	45377	0,38611615
87,560547	0	-223,77637	-0,36376509	45377	0,38611761
87,685547	0	-223,72197	-0,36411867	45377	0,38611904
87,810547	0	-223,12474	-0,3657493	45377	0,3861205
87,935547	0	-224,28508	-0,36672354	45377	0,38612193
88,060547	0	-225,75435	-0,36742175	45377	0,38612339
88,185547	0	-225,66106	-0,36848247	45377	0,38612482
88,310547	0	-224,86862	-0,36885843	45377	0,38612628
88,435547	0	-225,71367	-0,37040555	45377	0,38612774
88,560547	0	-227,76466	-0,37112764	45377	0,38612917
88,685547	0	-227,84676	-0,37139916	45377	0,38613063
88,810547	0	-226,64827	-0,37236741	45377	0,38613206
88,935547	0	-227,63516	-0,37438893	45377	0,38613352
89,060547	0	-229,72699	-0,37575403	45377	0,38613495
89,185547	0	-230,21381	-0,37469029	45377	0,38613641
89,310547	0	-228,71059	-0,37708777	45377	0,38613784
89,435547	0	-229,15106	-0,37729368	45377	0,3861393
89,560547	0	-231,84206	-0,37833053	45377	0,38614073
89,685547	0	-232,21652	-0,37935698	45377	0,38614219
89,810547	0	-230,45729	-0,38079816	45377	0,38614365
89,935547	0	-231,30727	-0,38213637	45377	0,38614509
90,060547	0	-233,75909	-0,38338062	45377	0,38614655
90,185547	0	-233,88457	-0,38343883	45377	0,38614798
90,310547	0	-232,31354	-0,38508141	45377	0,38614944
90,435547	0	-233,31087	-0,38590494	45377	0,38615087
90,560547	0	-235,5459	-0,38720587	45377	0,38615233
90,685547	0	-235,79057	-0,38779518	45377	0,38615376
90,810547	0	-234,20822	-0,38876641	45377	0,38615522
90,935547	0	-235,26248	-0,38972121	45377	0,38615665
91,060547	0	-237,59018	-0,39121464	45377	0,38615811
91,185547	0	-237,64339	-0,39089239	45377	0,38615957
91,310547	0	-236,22092	-0,39227238	45377	0,386161
91,435547	0	-237,58273	-0,39407313	45377	0,38616246
91,560547	0	-239,54567	-0,3941462	45377	0,38616389
91,685547	0	-239,31917	-0,39602602	45377	0,38616535
91,810547	0	-238,26103	-0,39654371	45377	0,38616678
91,935547	0	-239,54239	-0,39835489	45377	0,38616824
92,060547	0	-241,61067	-0,40020037	45377	0,38616967
92,185547	0	-241,12311	-0,39891583	45377	0,38617113
92,310547	0	-240,13889	-0,40000194	45377	0,38617256
92,435547	0	-241,61455	-0,40186831	45377	0,38617402
92,560547	0	-243,22029	-0,40306482	45377	0,38617548
92,685547	0	-243,12462	-0,40382421	45377	0,38617691
92,810547	0	-242,34441	-0,40562195	45377	0,38617837
92,935547	0	-243,31357	-0,40557122	45377	0,3861798
93,060547	0	-245,05731	-0,40750921	45377	0,38618127
93,185547	0	-245,32121	-0,4074764	45377	0,3861827
93,310547	0	-244,39168	-0,40898916	45377	0,38618416
93,435547	0	-245,16354	-0,40975899	45377	0,38618559
93,560547	0	-246,75529	-0,41147467	45377	0,38618705
93,685547	0	-247,18683	-0,41261598	45377	0,38618848
93,810547	0	-246,48007	-0,41351262	45377	0,38618994
93,935547	0	-247,00221	-0,41463754	45377	0,3861914
94,060547	0	-248,98927	-0,41603544	45377	0,38619283
94,185547	0	-249,37849	-0,41663817	45377	0,38619429
94,310547	0	-248,55789	-0,41775262	45377	0,38619572
94,435547	0	-248,67412	-0,41957423	45377	0,38619718
94,560547	0	-250,65195	-0,42010087	45377	0,38619861
94,685547	0	-251,46764	-0,42128843	45377	0,38620007
94,810547	0	-250,85759	-0,42105868	45377	0,3862015
94,935547	0	-250,83046	-0,42439458	45377	0,38620296
95,060547	0	-252,272	-0,42487496	45377	0,38620439
95,185547	0	-253,2814	-0,42599538	45377	0,38620585
95,310547	0	-252,80591	-0,42672047	45377	0,38620731
95,435547	0	-252,66882	-0,42695171	45377	0,38620874
95,560547	0	-254,19395	-0,42931637	45377	0,3862102
95,685547	0	-255,38277	-0,4308202	45377	0,38621163
95,810547	0	-255,20053	-0,4317407	45377	0,38621309
95,935547	0	-254,72488	-0,43157065	45377	0,38621452
96,060547	0	-255,88374	-0,43421727	45377	0,38621598
96,185547	0	-257,73969	-0,43575543	45377	0,38621742
96,310547	0	-257,50485	-0,43564504	45377	0,38621888
96,435547	0	-256,48425	-0,4368102	45377	0,38622031
96,560547	0	-257,40097	-0,43831852	45377	0,38622177
96,685547	0	-259,35287	-0,43882129	45377	0,38622323
96,810547	0	-259,79156	-0,44063693	45377	0,38622466
96,935547	0	-258,37225	-0,44089654	45377	0,38622612
97,060547	0	-259,09003	-0,44291508	45377	0,38622755
97,185547	0	-261,625	-0,44388482	45377	0,38622901
97,310547	0	-261,92215	-0,44511864	45377	0,38623044
97,435547	0	-259,92896	-0,4448083	45377	0,3862319
97,560547	0	-261,06219	-0,44659859	45377	0,38623333
97,685547	0	-263,74918	-0,44845602	45377	0,38623479
97,810547	0	-263,56857	-0,4490304	45377	0,38623622
97,935547	0	-262,17426	-0,44960478	45377	0,38623768
98,060547	0	-263,00754	-0,4520351	45377	0,38623914
98,185547	0	-265,56741	-0,45280492	45377	0,38624057
98,310547	0	-265,298	-0,4537105	45377	0,38624203
98,435547	0	-264,17938	-0,45423266	45377	0,38624346
98,560547	0	-265,30365	-0,45663613	45377	0,38624492
98,685547	0	-267,4776	-0,45768791	45377	0,38624635
98,810547	0	-267,00641	-0,45831153	45377	0,38624781
98,935547	0	-266,01056	-0,45877403	45377	0,38624924
99,060547	0	-267,44571	-0,46115959	45377	0,3862507
99,185547	0	-268,97696	-0,46209648	45377	0,38625214
99,310547	0	-268,7193	-0,46346307	45377	0,3862536
99,435547	0	-267,75238	-0,46315426	45377	0,38625506
99,560547	0	-269,43768	-0,4646745	45377	0,38625649
99,685547	0	-271,04254	-0,4675703	45377	0,38625795
99,810547	0	-271,13614	-0,46745244	45377	0,38625938
99,935547	0	-270,1969	-0,46854004	45377	0,38626084
100,06055	0	-271,03003	-0,46942472	45377	0,38626227
100,18555	0	-273,0004	-0,47147611	45377	0,38626373
100,31055	0	-273,14584	-0,4720639	45377	0,38626516
100,43555	0	-272,09488	-0,47291878	45377	0,38626662
100,56055	0	-272,79807	-0,47461954	45377	0,38626805
100,68555	0	-274,5914	-0,47614127	45377	0,38626951
100,81055	0	-275,24631	-0,47808972	45377	0,38627097
100,93555	0	-274,3652	-0,47770777	45377	0,3862724
101,06055	0	-274,50662	-0,48034546	45377	0,38627386
101,18555	0	-276,37567	-0,48151362	45377	0,38627529
101,31055	0	-277,276	-0,48252365	45377	0,38627675
101,43555	0	-276,73972	-0,48343819	45377	0,38627818
101,56055	0	-276,55969	-0,48459589	45377	0,38627964
101,68555	0	-278,07129	-0,48672187	45377	0,38628107
101,81055	0	-279,22821	-0,48816156	45377	0,38628253
101,93555	0	-278,44769	-0,48744246	45377	0,38628396
102,06055	0	-278,25262	-0,49088874	45377	0,38628542
102,18555	0	-279,88684	-0,49119163	45377	0,38628688
102,31055	0	-280,95657	-0,4930729	45377	0,38628832
102,43555	0	-281,03287	-0,49339962	45377	0,38628978
102,56055	0	-280,43445	-0,49516007	45377	0,38629121
102,68555	0	-281,58453	-0,49713537	45377	0,38629267
102,81055	0	-283,13947	-0,49813196	45377	0,3862941
102,93555	0	-282,98837	-0,4993583	45377	0,38629556
103,06055	0	-282,58334	-0,50022811	45377	0,38629699
103,18555	0	-283,13498	-0,50203329	45377	0,38629845
103,31055	0	-285,32428	-0,50308061	45377	0,38629988
103,43555	0	-285,5433	-0,50403988	45377	0,38630134
103,56055	0	-284,02487	-0,50572127	45377	0,3863028
103,68555	0	-284,73834	-0,50711918	45377	0,38630423
103,81055	0	-287,12851	-0,50857526	45377	0,38630569
103,93555	0	-287,43814	-0,50996721	45377	0,38630712
104,06055	0	-285,69159	-0,5108788	45377	0,38630858
104,18555	0	-286,83615	-0,51310617	45377	0,38631001
104,31055	0	-289,37454	-0,514337	45377	0,38631147
104,43555	0	-289,27383	-0,5146026	45377	0,3863129
104,56055	0	-288,01468	-0,51622725	45377	0,38631436
104,68555	0	-288,86194	-0,51725072	45377	0,38631579
104,81055	0	-291,21008	-0,51927674	45377	0,38631725
104,93555	0	-291,22797	-0,52099091	45377	0,38631868
105,06055	0	-289,86569	-0,5217458	45377	0,38632014
105,18555	0	-290,92532	-0,52389717	45377	0,3863216
105,31055	0	-292,92014	-0,52456254	45377	0,38632303
105,43555	0	-292,97333	-0,52577394	45377	0,3863245
105,56055	0	-291,87378	-0,52632892	45377	0,38632593
105,68555	0	-293,26212	-0,5294888	45377	0,38632739
105,81055	0	-295,11612	-0,5311687	45377	0,38632882
105,93555	0	-294,53735	-0,53266209	45377	0,38633028
106,06055	0	-293,9635	-0,53333491	45377	0,38633171
106,18555	0	-295,17392	-0,53487158	45377	0,38633317
106,31055	0	-296,82452	-0,53690207	45377	0,3863346
106,43555	0	-296,87027	-0,53815675	45377	0,38633606
106,56055	0	-295,92526	-0,53852677	45377	0,38633752
106,68555	0	-296,82632	-0,53986502	45377	0,38633895
106,81055	0	-298,80386	-0,54227889	45377	0,38634041
106,93555	0	-298,92218	-0,54378569	45377	0,38634184
107,06055	0	-298,10172	-0,54402292	45377	0,3863433
107,18555	0	-298,44431	-0,54669642	45377	0,38634473
107,31055	0	-300,3299	-0,54898947	45377	0,38634619
107,43555	0	-300,93488	-0,54914314	45377	0,38634762
107,56055	0	-300,05765	-0,55117363	45377	0,38634908
107,68555	0	-300,38651	-0,55258197	45377	0,38635051
107,81055	0	-302,25912	-0,55437225	45377	0,38635197
107,93555	0	-302,9899	-0,55592835	45377	0,38635343
108,06055	0	-302,28372	-0,55598205	45377	0,38635486
108,18555	0	-302,43332	-0,55868536	45377	0,38635632
108,31055	0	-304,01718	-0,56083965	45377	0,38635775
108,43555	0	-305,03046	-0,56115299	45377	0,38635921
108,56055	0	-304,33337	-0,5635072	45377	0,38636065
108,68555	0	-304,2413	-0,56487679	45377	0,38636211
108,81055	0	-305,5596	-0,56759053	45377	0,38636354
108,93555	0	-306,90027	-0,56898248	45377	0,386365
109,06055	0	-306,80621	-0,57054901	45377	0,38636643
109,18555	0	-306,23715	-0,57150233	45377	0,38636789
109,31055	0	-307,37949	-0,5733642	45377	0,38636935
109,43555	0	-309,00162	-0,57492328	45377	0,38637078
109,56055	0	-308,89508	-0,57640618	45377	0,38637224
109,68555	0	-308,17697	-0,57820547	45377	0,38637367
109,81055	0	-309,17819	-0,58051193	45377	0,38637513
109,93555	0	-311,33066	-0,58210826	45377	0,38637656
110,06055	0	-311,59085	-0,58318394	45377	0,38637802
110,18555	0	-310,14856	-0,58570373	45377	0,38637945
110,31055	0	-310,80884	-0,58659589	45377	0,38638091
110,43555	0	-312,98483	-0,58933204	45377	0,38638234
110,56055	0	-313,56421	-0,58993632	45377	0,3863838
110,68555	0	-311,9425	-0,59214729	45377	0,38638526
110,81055	0	-312,75806	-0,59499979	45377	0,38638669
110,93555	0	-315,13733	-0,59626645	45377	0,38638815
111,06055	0	-315,08026	-0,59692138	45377	0,38638958
111,18555	0	-313,73407	-0,59930247	45377	0,38639104
111,31055	0	-314,73441	-0,60188347	45377	0,38639247
111,43555	0	-316,98773	-0,60319036	45377	0,38639393
111,56055	0	-317,20514	-0,60503584	45377	0,38639536
111,68555	0	-315,84512	-0,6069783	45377	0,38639683
111,81055	0	-317,18771	-0,60875815	45377	0,38639826
111,93555	0	-319,10861	-0,60968763	45377	0,38639972
112,06055	0	-318,77515	-0,6118449	45377	0,38640118
112,18555	0	-317,47443	-0,6138038	45377	0,38640261
112,31055	0	-318,85651	-0,61766779	45377	0,38640407
112,43555	0	-320,93967	-0,61899412	45377	0,3864055
112,56055	0	-320,55463	-0,62038755	45377	0,38640696
112,68555	0	-319,81195	-0,62077844	45377	0,38640839
112,81055	0	-320,94342	-0,62436497	45377	0,38640985
112,93555	0	-322,71844	-0,62675798	45377	0,38641128
113,06055	0	-322,46423	-0,62846619	45377	0,38641274
113,18555	0	-321,70099	-0,63001484	45377	0,38641417
113,31055	0	-322,99231	-0,63212883	45377	0,38641563
113,43555	0	-324,52176	-0,63416529	45377	0,38641709
113,56055	0	-324,60925	-0,63679999	45377	0,38641852
113,68555	0	-323,68149	-0,63854551	45377	0,38641998
113,81055	0	-324,81799	-0,64097434	45377	0,38642141
113,93555	0	-326,50601	-0,6427691	45377	0,38642287
114,06055	0	-326,47546	-0,64550227	45377	0,3864243
114,18555	0	-325,58334	-0,64701951	45377	0,38642576
114,31055	0	-326,38724	-0,64914548	45377	0,38642719
114,43555	0	-328,23276	-0,65055686	45377	0,38642865
114,56055	0	-328,73135	-0,65330642	45377	0,38643008
114,68555	0	-327,77438	-0,65630811	45377	0,38643155
114,81055	0	-328,22815	-0,65854895	45377	0,38643301
114,93555	0	-330,06351	-0,66132987	45377	0,38643444
115,06055	0	-330,78293	-0,66217577	45377	0,3864359
115,18555	0	-330,03848	-0,66478515	45377	0,38643733
115,31055	0	-330,05338	-0,66772568	45377	0,38643879
115,43555	0	-331,80487	-0,67000979	45377	0,38644022
115,56055	0	-332,77164	-0,67315024	45377	0,38644168
115,68555	0	-331,96967	-0,67407972	45377	0,38644311
115,81055	0	-332,02988	-0,67652047	45377	0,38644457
115,93555	0	-333,71683	-0,67967582	45377	0,386446
116,06055	0	-334,60269	-0,68286997	45377	0,38644746
116,18555	0	-333,84811	-0,684623	45377	0,38644892
116,31055	0	-333,65649	-0,68691009	45377	0,38645035
116,43555	0	-335,3114	-0,69048768	45377	0,38645181
116,56055	0	-336,20712	-0,69310147	45377	0,38645324
116,68555	0	-335,96585	-0,6954512	45377	0,3864547
116,81055	0	-335,78766	-0,69881994	45377	0,38645613
116,93555	0	-336,79303	-0,70290923	45377	0,38645759
117,06055	0	-338,43082	-0,70471597	45377	0,38645902
117,18555	0	-338,22891	-0,70717758	45377	0,38646048
117,31055	0	-337,32336	-0,70966309	45377	0,38646191
117,43555	0	-338,56268	-0,71372408	45377	0,38646337
117,56055	0	-340,32593	-0,7174046	45377	0,38646483
117,68555	0	-340,58612	-0,72028399	45377	0,38646626
117,81055	0	-339,60742	-0,72243232	45377	0,38646773
117,93555	0	-340,19421	-0,72655743	45377	0,38646916
118,06055	0	-342,37469	-0,73006791	45377	0,38647062
118,18555	0	-342,61774	-0,73293233	45377	0,38647205
118,31055	0	-341,21613	-0,73612052	45377	0,38647351
118,43555	0	-341,78491	-0,74079466	45377	0,38647494
118,56055	0	-344,177	-0,74429917	45377	0,3864764
118,68555	0	-344,26447	-0,7485705	45377	0,38647783
118,81055	0	-342,81577	-0,7533595	45377	0,38647929
118,93555	0	-343,48245	-0,7569654	45377	0,38648075
119,06055	0	-345,8364	-0,76085484	45377	0,38648218
119,18555	0	-345,90286	-0,76572889	45377	0,38648364
119,31055	0	-344,44849	-0,77004796	45377	0,38648507
119,43555	0	-345,24243	-0,77564704	45377	0,38648653
119,56055	0	-347,73062	-0,78245312	45377	0,38648796
119,68555	0	-347,40219	-0,78594416	45377	0,38648942
119,81055	0	-345,9021	-0,79213411	45377	0,38649085
119,93555	0	-346,64301	-0,79863882	45377	0,38649231
120,06055	0	-348,8378	-0,80642354	45377	0,38649374
120,18555	0	-348,28824	-0,81315351	45377	0,3864952
120,31055	0	-346,56387	-0,82261521	45377	0,38649666
120,43555	0	-346,7774	-0,83341658	45377	0,38649809
120,56055	0	-347,42099	-0,84478641	45377	0,38649955
120,68555	0	-345,32306	-0,862176	45377	0,38650098
120,81055	0	-337,56207	-0,88581377	45377	0,38650244
120,93555	0	-209,53607	-0,98507762	45377	0,38650388
121,06055	0	-32,348892	-1,6327177	45377	0,38650534
121,18555	0	-11,744311	-2,4744368	45377	0,38650677
121,31055	0	0,57283926	-3,3928635	45377	0,38650823
121,43555	0	2,1015494	-4,3679485	45377	0,38650966
121,56055	0	-1,0284395	-5,1834188	45377	0,38651112
121,68555	0	-2,1943064	-5,2011218	45377	0,38651258
121,81055	0	-1,1661263	-5,1970863	45377	0,38651401
121,93555	0	-3,4312518	-5,1975861	45377	0,38651547
