Repository: BAMresearch/LebeDigital

<h1 align="center">LeBeDigital</h1>
<h3 align="center">Life Cycle of Concrete</h3>
  <a href="#dart-project-objective">Objective</a> &#xa0; | &#xa0; 
  <a href="#sparkles-key-features">Features</a> &#xa0; | &#xa0;
  <a href="#rocket-technologies">Technologies</a> &#xa0; | &#xa0;
  <a href="#white_check_mark-installation">Installation</a> &#xa0; | &#xa0;
  <a href="#memo-license">License</a>

## :dart: Project Objective ##

The aim of the joint project LeBeDigital, a part of the initiative Plattform Material Digital, is to develop a structure for concrete material data following the FAIR principle and being flexible enough to fulfill requirements of future developments in concrete research and production. The expected outcome is a material database, where Concrete-specific characteristic values and models are structurally integrated.

## :sparkles: Key Features ##

:heavy_check_mark: Raw Data Upload\
:heavy_check_mark: Metadata Extraction\
:heavy_check_mark: Knowledge Graph Mapping\
:heavy_check_mark: Data Retrieval

## :rocket: Technologies ##

- [Python](https://www.python.org)
- [Flask](https://flask.palletsprojects.com/)
- [PMD Core Ontology](https://github.com/materialdigital/core-ontology)
- [SPARQL](https://www.w3.org/TR/sparql11-query/)
- [Ontodocker](https://materialdigital.github.io/pmd-server/pages/services/onto-docker/)

# Clone this project
$ git clone https://github.com/BAMresearch/LebeDigital.git

# Go to the web directory
$ cd web

# Open `config.json` and replace placeholders with actual credentials.

# Run the project
$ python server.py

- Code automation is performed in the dodo file.
- In your local machine, run doit command to execute the dodo.py file
  - This will generate the experimental metadata, process the raw data, combine with ontology to generate knowledge graph
  - if you want to upload the output to your datastore then run doit with the variable runson set to something else than 'actions' ex. doit runson=notactions. 'Actions' is there for the GitHub actions run which can not connect to the datastore.

File: usecases/MinimumWorkingExample/Data/KIT_Data/CompressiveStrength_json_files/mix0_CompressiveStrength/KIT_21-1605_M1_1d_W1.json
{
    "ID": "22306bd3-0362-4cb0-9f9e-37a007333a79",
    "humanreadableID": "KIT_21-1605_M1_1d_W1",
    "ExperimentDate": "2023-07-20T00:00:00.000Z",
    "Lab": "MPA",
    "CompressiveStrength": 47.91,
    "CompressiveStrength_Unit": "MPa",
    "SpecimenID": "22306bd3-0362-4cb0-9f9e-37a007333a79",
    "SpecimenAge": 1,
    "SpecimenAge_Unit": "day",
    "CompressionForce": 1078,
    "CompressionForce_Unit": "N"
}

File: usecases/MinimumWorkingExample/Data/KIT_Data/CompressiveStrength_json_files/mix0_CompressiveStrength/KIT_21-1605_M1_1d_W2.json
{
    "ID": "f5932aed-52bb-4cac-a4e9-d8b0d76c2413",
    "humanreadableID": "KIT_21-1605_M1_1d_W2",
    "ExperimentDate": "2023-07-20T00:00:00.000Z",
    "Lab": "MPA",
    "CompressiveStrength": 46.89,
    "CompressiveStrength_Unit": "MPa",
    "SpecimenID": "f5932aed-52bb-4cac-a4e9-d8b0d76c2413",
    "SpecimenAge": 1,
    "SpecimenAge_Unit": "day",
    "CompressionForce": 1055,
    "CompressionForce_Unit": "N"
}

File: usecases/MinimumWorkingExample/Data/KIT_Data/CompressiveStrength_json_files/mix0_CompressiveStrength/KIT_21-1605_M1_1d_W3.json
{
    "ID": "20c17ec7-1975-4986-9b6a-b8936a3eccba",
    "humanreadableID": "KIT_21-1605_M1_1d_W3",
    "ExperimentDate": "2023-07-20T00:00:00.000Z",
    "Lab": "MPA",
    "CompressiveStrength": 48.18,
    "CompressiveStrength_Unit": "MPa",
    "SpecimenID": "20c17ec7-1975-4986-9b6a-b8936a3eccba",
    "SpecimenAge": 1,
    "SpecimenAge_Unit": "day",
    "CompressionForce": 1084,
    "CompressionForce_Unit": "N"
}

File: usecases/MinimumWorkingExample/Data/KIT_Data/CompressiveStrength_json_files/mix0_CompressiveStrength/KIT_21-1605_M1_28d_W1.json
{
    "ID": "e6b91b6b-fea0-478d-8dfb-6625b8bdcbc9",
    "humanreadableID": "KIT_21-1605_M1_28d_W1",
    "ExperimentDate": "2023-08-16T00:00:00.000Z",
    "Lab": "MPA",
    "CompressiveStrength": 77.64,
    "CompressiveStrength_Unit": "MPa",
    "SpecimenID": "e6b91b6b-fea0-478d-8dfb-6625b8bdcbc9",
    "SpecimenAge": 28,
    "SpecimenAge_Unit": "day",
    "CompressionForce": 1747,
    "CompressionForce_Unit": "N"
}

File: usecases/MinimumWorkingExample/Data/KIT_Data/CompressiveStrength_json_files/mix0_CompressiveStrength/KIT_21-1605_M1_28d_W2.json
{
    "ID": "3fff3b0e-cbca-45ab-8878-6bba52a066da",
    "humanreadableID": "KIT_21-1605_M1_28d_W2",
    "ExperimentDate": "2023-08-16T00:00:00.000Z",
    "Lab": "MPA",
    "CompressiveStrength": 76.71,
    "CompressiveStrength_Unit": "MPa",
    "SpecimenID": "3fff3b0e-cbca-45ab-8878-6bba52a066da",
    "SpecimenAge": 28,
    "SpecimenAge_Unit": "day",
    "CompressionForce": 1726,
    "CompressionForce_Unit": "N"
}

File: usecases/MinimumWorkingExample/Data/KIT_Data/CompressiveStrength_json_files/mix0_CompressiveStrength/KIT_21-1605_M1_28d_W3.json
{
    "ID": "1a693182-0efd-41d1-aad1-1ab48e79eb09",
    "humanreadableID": "KIT_21-1605_M1_28d_W3",
    "ExperimentDate": "2023-08-16T00:00:00.000Z",
    "Lab": "MPA",
    "CompressiveStrength": 77.91,
    "CompressiveStrength_Unit": "MPa",
    "SpecimenID": "1a693182-0efd-41d1-aad1-1ab48e79eb09",
    "SpecimenAge": 28,
    "SpecimenAge_Unit": "day",
    "CompressionForce": 1753,
    "CompressionForce_Unit": "N"
}

File: usecases/MinimumWorkingExample/Data/KIT_Data/CompressiveStrength_json_files/mix0_CompressiveStrength/KIT_21-1605_M1_2d_W1.json
{
    "ID": "fcbada42-ac32-4ba3-b91d-75d6a0745368",
    "humanreadableID": "KIT_21-1605_M1_2d_W1",
    "ExperimentDate": "2023-07-21T00:00:00.000Z",
    "Lab_Value": "MPA",
    "CompressiveStrength": 56.0,
    "CompressiveStrength_Unit": "MPa",
    "SpecimenID": "fcbada42-ac32-4ba3-b91d-75d6a0745368",
    "SpecimenAge": 2,
    "SpecimenAge_Unit": "day",
    "CompressionForce": 1260,
    "CompressionForce_Unit": "N"
}

File: usecases/MinimumWorkingExample/Data/KIT_Data/CompressiveStrength_json_files/mix0_CompressiveStrength/KIT_21-1605_M1_2d_W2.json
{
    "ID": "c620e08c-94c0-4660-9000-cf4c4358892c",
    "humanreadableID": "KIT_21-1605_M1_2d_W2",
    "ExperimentDate": "2023-07-21T00:00:00.000Z",
    "Lab_Value": "MPA",
    "CompressiveStrength": 56.04,
    "CompressiveStrength_Unit": "MPa",
    "SpecimenID": "c620e08c-94c0-4660-9000-cf4c4358892c",
    "SpecimenAge": 2,
    "SpecimenAge_Unit": "day",
    "CompressionForce": 1261,
    "CompressionForce_Unit": "N"
}

File: usecases/MinimumWorkingExample/Data/KIT_Data/CompressiveStrength_json_files/mix0_CompressiveStrength/KIT_21-1605_M1_2d_W3.json
{
    "ID": "31e21fae-c81e-4868-938e-3046484f244a",
    "humanreadableID": "KIT_21-1605_M1_2d_W3",
    "ExperimentDate": "2023-07-21T00:00:00.000Z",
    "Lab": "MPA",
    "CompressiveStrength": 54.31,
    "CompressiveStrength_Unit": "MPa",
    "SpecimenID": "31e21fae-c81e-4868-938e-3046484f244a",
    "SpecimenAge": 2,
    "SpecimenAge_Unit": "day",
    "CompressionForce": 1222,
    "CompressionForce_Unit": "N"
}

File: usecases/MinimumWorkingExample/Data/KIT_Data/CompressiveStrength_json_files/mix0_CompressiveStrength/KIT_21-1605_M1_7d_W1.json
{
    "ID": "91c14029-3dc4-4083-afb1-8a662e9e10ac",
    "humanreadableID": "KIT_21-1605_M1_7d_W1",
    "ExperimentDate": "2023-07-26T00:00:00.000Z",
    "Lab": "MPA",
    "CompressiveStrength": 68.44,
    "CompressiveStrength_Unit": "MPa",
    "SpecimenID": "91c14029-3dc4-4083-afb1-8a662e9e10ac",
    "SpecimenAge": 7,
    "SpecimenAge_Unit": "day",
    "CompressionForce": 1540,
    "CompressionForce_Unit": "N"
}

File: usecases/MinimumWorkingExample/Data/KIT_Data/CompressiveStrength_json_files/mix0_CompressiveStrength/KIT_21-1605_M1_7d_W2.json
{
    "ID": "7c4f86ca-d7ba-48c7-b83f-fc2af4ea9fb1",
    "humanreadableID": "KIT_21-1605_M1_7d_W2",
    "ExperimentDate": "2023-07-26T00:00:00.000Z",
    "Lab": "MPA",
    "CompressiveStrength": 64.84,
    "CompressiveStrength_Unit": "MPa",
    "SpecimenID": "7c4f86ca-d7ba-48c7-b83f-fc2af4ea9fb1",
    "SpecimenAge": 7,
    "SpecimenAge_Unit": "day",
    "CompressionForce": 1459,
    "CompressionForce_Unit": "N"
}

File: usecases/MinimumWorkingExample/Data/KIT_Data/CompressiveStrength_json_files/mix0_CompressiveStrength/KIT_21-1605_M1_7d_W3.json
{
    "ID": "52cbc59e-51d7-45d7-b598-4abdffa327bb",
    "humanreadableID": "KIT_21-1605_M1_7d_W3",
    "ExperimentDate": "2023-07-26T00:00:00.000Z",
    "Lab": "MPA",
    "CompressiveStrength": 65.16,
    "CompressiveStrength_Unit": "MPa",
    "SpecimenID": "52cbc59e-51d7-45d7-b598-4abdffa327bb",
    "SpecimenAge": 7,
    "SpecimenAge_Unit": "day",
    "CompressionForce": 1466,
    "CompressionForce_Unit": "N"
}

File: usecases/MinimumWorkingExample/Data/KIT_Data/CompressiveStrength_json_files/mix0_CompressiveStrength/KIT_CS_M1_1d_W1_Specimen.json
{
    "ID": "22306bd3-0362-4cb0-9f9e-37a007333a79",
    "humanreadableID": "KIT_CS_M1_1d_W1",
    "MixtureID": "87cf1f82-84d4-4564-b5c1-bed5928604b8",
    "SpecimenShape": "Cube",
    "SpecimenMass": 7767.5,
    "SpecimenMass_Unit": "g",
    "SpecimenDiameter": null,
    "SpecimenDiameter_Unit": null,
    "SpecimenHeight": 150,
    "SpecimenHeight_Unit": "mm",
    "SpecimenLength": 150,
    "SpecimenLength_Unit": "mm",
    "SpecimenWidth": 150,
    "SpecimenWidth_Unit": "mm"
}

File: usecases/MinimumWorkingExample/Data/KIT_Data/CompressiveStrength_json_files/mix0_CompressiveStrength/KIT_CS_M1_1d_W2_Specimen.json
{
    "ID": "f5932aed-52bb-4cac-a4e9-d8b0d76c2413",
    "humanreadableID": "KIT_CS_M1_1d_W2",
    "MixtureID": "87cf1f82-84d4-4564-b5c1-bed5928604b8",
    "SpecimenShape": "Cube",
    "SpecimenMass": 7722.2,
    "SpecimenMass_Unit": "g",
    "SpecimenDiameter": null,
    "SpecimenDiameter_Unit": null,
    "SpecimenHeight": 150,
    "SpecimenHeight_Unit": "mm",
    "SpecimenLength": 150,
    "SpecimenLength_Unit": "mm",
    "SpecimenWidth": 150,
    "SpecimenWidth_Unit": "mm"
}

File: usecases/MinimumWorkingExample/Data/KIT_Data/CompressiveStrength_json_files/mix0_CompressiveStrength/KIT_CS_M1_1d_W3_Specimen.json
{
    "ID": "20c17ec7-1975-4986-9b6a-b8936a3eccba",
    "humanreadableID": "KIT_CS_M1_1d_W3",
    "MixtureID": "87cf1f82-84d4-4564-b5c1-bed5928604b8",
    "SpecimenShape": "Cube",
    "SpecimenMass": 7729.49,
    "SpecimenMass_Unit": "g",
    "SpecimenDiameter": null,
    "SpecimenDiameter_Unit": null,
    "SpecimenHeight": 150,
    "SpecimenHeight_Unit": "mm",
    "SpecimenLength": 150,
    "SpecimenLength_Unit": "mm",
    "SpecimenWidth": 150,
    "SpecimenWidth_Unit": "mm"
}

File: usecases/MinimumWorkingExample/Data/KIT_Data/CompressiveStrength_json_files/mix0_CompressiveStrength/KIT_CS_M1_28d_W1_Specimen.json
{
    "ID": "e6b91b6b-fea0-478d-8dfb-6625b8bdcbc9",
    "humanreadableID": "KIT_CS_M1_28d_W1",
    "MixtureID": "87cf1f82-84d4-4564-b5c1-bed5928604b8",
    "SpecimenShape": "Cube",
    "SpecimenMass": 7709.0,
    "SpecimenMass_Unit": "g",
    "SpecimenDiameter": null,
    "SpecimenDiameter_Unit": null,
    "SpecimenHeight": 150,
    "SpecimenHeight_Unit": "mm",
    "SpecimenLength": 150,
    "SpecimenLength_Unit": "mm",
    "SpecimenWidth": 150,
    "SpecimenWidth_Unit": "mm"
}

File: usecases/MinimumWorkingExample/Data/KIT_Data/CompressiveStrength_json_files/mix0_CompressiveStrength/KIT_CS_M1_28d_W2_Specimen.json
{
    "ID": "3fff3b0e-cbca-45ab-8878-6bba52a066da",
    "humanreadableID": "KIT_CS_M1_28d_W2",
    "MixtureID": "87cf1f82-84d4-4564-b5c1-bed5928604b8",
    "SpecimenShape": "Cube",
    "SpecimenMass": 7766.0,
    "SpecimenMass_Unit": "g",
    "SpecimenDiameter": null,
    "SpecimenDiameter_Unit": null,
    "SpecimenHeight": 150,
    "SpecimenHeight_Unit": "mm",
    "SpecimenLength": 150,
    "SpecimenLength_Unit": "mm",
    "SpecimenWidth": 150,
    "SpecimenWidth_Unit": "mm"
}

File: usecases/MinimumWorkingExample/Data/KIT_Data/CompressiveStrength_json_files/mix0_CompressiveStrength/KIT_CS_M1_28d_W3_Specimen.json
{
    "ID": "1a693182-0efd-41d1-aad1-1ab48e79eb09",
    "humanreadableID": "KIT_CS_M1_28d_W3",
    "MixtureID": "87cf1f82-84d4-4564-b5c1-bed5928604b8",
    "SpecimenShape": "Cube",
    "SpecimenMass": 7776.0,
    "SpecimenMass_Unit": "g",
    "SpecimenDiameter": null,
    "SpecimenDiameter_Unit": null,
    "SpecimenHeight": 150,
    "SpecimenHeight_Unit": "mm",
    "SpecimenLength": 150,
    "SpecimenLength_Unit": "mm",
    "SpecimenWidth": 150,
    "SpecimenWidth_Unit": "mm"
}

File: usecases/MinimumWorkingExample/Data/KIT_Data/CompressiveStrength_json_files/mix0_CompressiveStrength/KIT_CS_M1_2d_W1_Specimen.json
{
    "ID": "fcbada42-ac32-4ba3-b91d-75d6a0745368",
    "humanreadableID": "KIT_CS_M1_2d_W1",
    "MixtureID": "87cf1f82-84d4-4564-b5c1-bed5928604b8",
    "SpecimenShape": "Cube",
    "SpecimenMass": 7833.0,
    "SpecimenMass_Unit": "g",
    "SpecimenDiameter": null,
    "SpecimenDiameter_Unit": null,
    "SpecimenHeight": 150,
    "SpecimenHeight_Unit": "mm",
    "SpecimenLength": 150,
    "SpecimenLength_Unit": "mm",
    "SpecimenWidth": 150,
    "SpecimenWidth_Unit": "mm"
}

File: usecases/MinimumWorkingExample/Data/KIT_Data/CompressiveStrength_json_files/mix0_CompressiveStrength/KIT_CS_M1_2d_W2_Specimen.json
{
    "ID": "c620e08c-94c0-4660-9000-cf4c4358892c",
    "humanreadableID": "KIT_CS_M1_2d_W2",
    "MixtureID": "87cf1f82-84d4-4564-b5c1-bed5928604b8",
    "SpecimenShape": "Cube",
    "SpecimenMass": 7291.0,
    "SpecimenMass_Unit": "g",
    "SpecimenDiameter": null,
    "SpecimenDiameter_Unit": null,
    "SpecimenHeight": 150,
    "SpecimenHeight_Unit": "mm",
    "SpecimenLength": 150,
    "SpecimenLength_Unit": "mm",
    "SpecimenWidth": 150,
    "SpecimenWidth_Unit": "mm"
}

File: usecases/MinimumWorkingExample/Data/KIT_Data/CompressiveStrength_json_files/mix0_CompressiveStrength/KIT_CS_M1_2d_W3_Specimen.json
{
    "ID": "31e21fae-c81e-4868-938e-3046484f244a",
    "humanreadableID": "KIT_CS_M1_2d_W3",
    "MixtureID": "87cf1f82-84d4-4564-b5c1-bed5928604b8",
    "SpecimenShape": "Cube",
    "SpecimenMass": 7721.0,
    "SpecimenMass_Unit": "g",
    "SpecimenDiameter": null,
    "SpecimenDiameter_Unit": null,
    "SpecimenHeight": 150,
    "SpecimenHeight_Unit": "mm",
    "SpecimenLength": 150,
    "SpecimenLength_Unit": "mm",
    "SpecimenWidth": 150,
    "SpecimenWidth_Unit": "mm"
}

File: usecases/MinimumWorkingExample/Data/KIT_Data/CompressiveStrength_json_files/mix0_CompressiveStrength/KIT_CS_M1_7d_W1_Specimen.json
{
    "ID": "91c14029-3dc4-4083-afb1-8a662e9e10ac",
    "humanreadableID": "KIT_CS_M1_7d_W1",
    "MixtureID": "87cf1f82-84d4-4564-b5c1-bed5928604b8",
    "SpecimenShape": "Cube",
    "SpecimenMass": 7832.1,
    "SpecimenMass_Unit": "g",
    "SpecimenDiameter": null,
    "SpecimenDiameter_Unit": null,
    "SpecimenHeight": 150,
    "SpecimenHeight_Unit": "mm",
    "SpecimenLength": 150,
    "SpecimenLength_Unit": "mm",
    "SpecimenWidth": 150,
    "SpecimenWidth_Unit": "mm"
}

File: usecases/MinimumWorkingExample/Data/KIT_Data/CompressiveStrength_json_files/mix0_CompressiveStrength/KIT_CS_M1_7d_W2_Specimen.json
{
    "ID": "7c4f86ca-d7ba-48c7-b83f-fc2af4ea9fb1",
    "humanreadableID": "KIT_CS_M1_7d_W2",
    "MixtureID": "87cf1f82-84d4-4564-b5c1-bed5928604b8",
    "SpecimenShape": "Cube",
    "SpecimenMass": 7768.5,
    "SpecimenMass_Unit": "g",
    "SpecimenDiameter": null,
    "SpecimenDiameter_Unit": null,
    "SpecimenHeight": 150,
    "SpecimenHeight_Unit": "mm",
    "SpecimenLength": 150,
    "SpecimenLength_Unit": "mm",
    "SpecimenWidth": 150,
    "SpecimenWidth_Unit": "mm"
}

File: usecases/MinimumWorkingExample/Data/KIT_Data/CompressiveStrength_json_files/mix0_CompressiveStrength/KIT_CS_M1_7d_W3_Specimen.json
{
    "ID": "52cbc59e-51d7-45d7-b598-4abdffa327bb",
    "humanreadableID": "KIT_CS_M1_7d_W3",
    "MixtureID": "87cf1f82-84d4-4564-b5c1-bed5928604b8",
    "SpecimenShape": "Cube",
    "SpecimenMass": 7717.0,
    "SpecimenMass_Unit": "g",
    "SpecimenDiameter": null,
    "SpecimenDiameter_Unit": null,
    "SpecimenHeight": 150,
    "SpecimenHeight_Unit": "mm",
    "SpecimenLength": 150,
    "SpecimenLength_Unit": "mm",
    "SpecimenWidth": 150,
    "SpecimenWidth_Unit": "mm"
}

File: usecases/MinimumWorkingExample/Data/KIT_Data/CompressiveStrength_json_files/mix1_CompressiveStrength/KIT_21-1605_M4_1d_W1.json
{
    "ID": "c6b8e3fe-12ca-423a-8704-a03545ee63f7",
    "humanreadableID": "KIT_21-1605_M4_1d_W1",
    "ExperimentDate": "2023-09-19T00:00:00.000Z",
    "Lab": "MPA",
    "CompressiveStrength": 21.2,
    "CompressiveStrength_Unit": "MPa",
    "SpecimenID": "c6b8e3fe-12ca-423a-8704-a03545ee63f7",
    "SpecimenAge": 1,
    "SpecimenAge_Unit": "day",
    "CompressionForce": 477,
    "CompressionForce_Unit": "kN"
}

File: usecases/MinimumWorkingExample/Data/KIT_Data/CompressiveStrength_json_files/mix1_CompressiveStrength/KIT_21-1605_M4_1d_W2.json
{
    "ID": "96553b58-ad22-4199-919f-109ea30d9244",
    "humanreadableID": "KIT_21-1605_M4_1d_W2",
    "ExperimentDate": "2023-09-19T00:00:00.000Z",
    "Lab": "MPA",
    "CompressiveStrength": 20.76,
    "CompressiveStrength_Unit": "MPa",
    "SpecimenID": "96553b58-ad22-4199-919f-109ea30d9244",
    "SpecimenAge": 1,
    "SpecimenAge_Unit": "day",
    "CompressionForce": 467,
    "CompressionForce_Unit": "kN"
}

File: usecases/MinimumWorkingExample/Data/KIT_Data/CompressiveStrength_json_files/mix1_CompressiveStrength/KIT_21-1605_M4_1d_W3.json
{
    "ID": "2e6bf99e-6480-4c90-a8d8-403e21c19421",
    "humanreadableID": "KIT_21-1605_M4_1d_W3",
    "ExperimentDate": "2023-09-19T00:00:00.000Z",
    "Lab": "MPA",
    "CompressiveStrength": 21.24,
    "CompressiveStrength_Unit": "MPa",
    "SpecimenID": "2e6bf99e-6480-4c90-a8d8-403e21c19421",
    "SpecimenAge": 1,
    "SpecimenAge_Unit": "day",
    "CompressionForce": 478,
    "CompressionForce_Unit": "kN"
}

File: usecases/MinimumWorkingExample/Data/KIT_Data/CompressiveStrength_json_files/mix1_CompressiveStrength/KIT_21-1605_M4_28d_W1.json
{
    "ID": "60502ce7-d7e2-4b26-a5a7-ca2b7dbe14d1",
    "humanreadableID": "KIT_21-1605_M4_28d_W1",
    "ExperimentDate": "2023-10-16T00:00:00.000Z",
    "Lab": "MPA",
    "CompressiveStrength": 56.62,
    "CompressiveStrength_Unit": "MPa",
    "SpecimenID": "60502ce7-d7e2-4b26-a5a7-ca2b7dbe14d1",
    "SpecimenAge": 28,
    "SpecimenAge_Unit": "day",
    "CompressionForce": 1274,
    "CompressionForce_Unit": "kN"
}

File: usecases/MinimumWorkingExample/Data/KIT_Data/CompressiveStrength_json_files/mix1_CompressiveStrength/KIT_21-1605_M4_28d_W2.json
{
    "ID": "1e14d82e-2e45-4449-9042-e7f030d65cef",
    "humanreadableID": "KIT_21-1605_M4_28d_W2",
    "ExperimentDate": "2023-10-16T00:00:00.000Z",
    "Lab": "MPA",
    "CompressiveStrength": 60.0,
    "CompressiveStrength_Unit": "MPa",
    "SpecimenID": "1e14d82e-2e45-4449-9042-e7f030d65cef",
    "SpecimenAge": 28,
    "SpecimenAge_Unit": "day",
    "CompressionForce": 1350,
    "CompressionForce_Unit": "kN"
}

File: usecases/MinimumWorkingExample/Data/KIT_Data/CompressiveStrength_json_files/mix1_CompressiveStrength/KIT_21-1605_M4_28d_W3.json
{
    "ID": "942ea4a6-8b78-4b20-902a-3e8659d17e06",
    "humanreadableID": "KIT_21-1605_M4_28d_W3",
    "ExperimentDate": "2023-10-16T00:00:00.000Z",
    "Lab": "MPA",
    "CompressiveStrength": 59.02,
    "CompressiveStrength_Unit": "MPa",
    "SpecimenID": "942ea4a6-8b78-4b20-902a-3e8659d17e06",
    "SpecimenAge": 28,
    "SpecimenAge_Unit": "day",
    "CompressionForce": 1328,
    "CompressionForce_Unit": "kN"
}

File: usecases/MinimumWorkingExample/Data/KIT_Data/CompressiveStrength_json_files/mix1_CompressiveStrength/KIT_21-1605_M4_28d_Z1.json
{
    "ID": "532a7920-1f42-4c67-95d0-538bed09993d",
    "humanreadableID": "KIT_21-1605_M4_28d_Z1",
    "ExperimentDate": "2023-10-16T00:00:00.000Z",
    "Lab": "MPA",
    "CompressiveStrength": 53.76,
    "CompressiveStrength_Unit": "MPa",
    "SpecimenID": "532a7920-1f42-4c67-95d0-538bed09993d",
    "SpecimenAge": 28,
    "SpecimenAge_Unit": "day",
    "CompressionForce": 950,
    "CompressionForce_Unit": "kN"
}

File: usecases/MinimumWorkingExample/Data/KIT_Data/CompressiveStrength_json_files/mix1_CompressiveStrength/KIT_21-1605_M4_28d_Z2.json
{
    "ID": "d049a4ea-af46-4248-9fa7-3a0e92ceadf6",
    "humanreadableID": "KIT_21-1605_M4_28d_Z2",
    "ExperimentDate": "2023-10-16T00:00:00.000Z",
    "Lab": "MPA",
    "CompressiveStrength": 54.21,
    "CompressiveStrength_Unit": "MPa",
    "SpecimenID": "d049a4ea-af46-4248-9fa7-3a0e92ceadf6",
    "SpecimenAge": 28,
    "SpecimenAge_Unit": "day",
    "CompressionForce": 958,
    "CompressionForce_Unit": "kN"
}

File: usecases/MinimumWorkingExample/Data/KIT_Data/CompressiveStrength_json_files/mix1_CompressiveStrength/KIT_21-1605_M4_28d_Z3.json
{
    "ID": "2200ac9a-0cf6-423f-bada-329bf87243c4",
    "humanreadableID": "KIT_21-1605_M4_28d_Z3",
    "ExperimentDate": "2023-10-16T00:00:00.000Z",
    "Lab": "MPA",
    "CompressiveStrength": 52.68,
    "CompressiveStrength_Unit": "MPa",
    "SpecimenID": "2200ac9a-0cf6-423f-bada-329bf87243c4",
    "SpecimenAge": 28,
    "SpecimenAge_Unit": "day",
    "CompressionForce": 931,
    "CompressionForce_Unit": "kN"
}

File: usecases/MinimumWorkingExample/Data/KIT_Data/CompressiveStrength_json_files/mix1_CompressiveStrength/KIT_21-1605_M4_2d_W1.json
{
    "ID": "fa84b87d-9559-4103-93a9-507e51666039",
    "humanreadableID": "KIT_21-1605_M4_2d_W1",
    "ExperimentDate": "2023-09-20T00:00:00.000Z",
    "Lab": "MPA",
    "CompressiveStrength": 29.6,
    "CompressiveStrength_Unit": "MPa",
    "SpecimenID": "fa84b87d-9559-4103-93a9-507e51666039",
    "SpecimenAge": 2,
    "SpecimenAge_Unit": "day",
    "CompressionForce": 666,
    "CompressionForce_Unit": "kN"
}

File: usecases/MinimumWorkingExample/Data/KIT_Data/CompressiveStrength_json_files/mix1_CompressiveStrength/KIT_21-1605_M4_2d_W2.json
{
    "ID": "d248a10c-1925-4276-8fae-9548eb8a152b",
    "humanreadableID": "KIT_21-1605_M4_2d_W2",
    "ExperimentDate": "2023-09-20T00:00:00.000Z",
    "Lab": "MPA",
    "CompressiveStrength": 29.78,
    "CompressiveStrength_Unit": "MPa",
    "SpecimenID": "d248a10c-1925-4276-8fae-9548eb8a152b",
    "SpecimenAge": 2,
    "SpecimenAge_Unit": "day",
    "CompressionForce": 670,
    "CompressionForce_Unit": "kN"
}

File: usecases/MinimumWorkingExample/Data/KIT_Data/CompressiveStrength_json_files/mix1_CompressiveStrength/KIT_21-1605_M4_2d_W3.json
{
    "ID": "ef67f818-60c5-4810-8070-a30b927b42d7",
    "humanreadableID": "KIT_21-1605_M4_2d_W3",
    "ExperimentDate": "2023-09-20T00:00:00.000Z",
    "Lab": "MPA",
    "CompressiveStrength": 29.6,
    "CompressiveStrength_Unit": "MPa",
    "SpecimenID": "ef67f818-60c5-4810-8070-a30b927b42d7",
    "SpecimenAge": 2,
    "SpecimenAge_Unit": "day",
    "CompressionForce": 666,
    "CompressionForce_Unit": "kN"
}

File: usecases/MinimumWorkingExample/Data/KIT_Data/CompressiveStrength_json_files/mix1_CompressiveStrength/KIT_21-1605_M4_7d_W1.json
{
    "ID": "ddee5a75-0ad2-4576-a0f7-b98f8340c83b",
    "humanreadableID": "KIT_21-1605_M4_7d_W1",
    "ExperimentDate": "2023-09-25T00:00:00.000Z",
    "Lab": "MPA",
    "CompressiveStrength": 45.6,
    "CompressiveStrength_Unit": "MPa",
    "SpecimenID": "ddee5a75-0ad2-4576-a0f7-b98f8340c83b",
    "SpecimenAge": 7,
    "SpecimenAge_Unit": "day",
    "CompressionForce": 1026,
    "CompressionForce_Unit": "kN"
}

File: usecases/MinimumWorkingExample/Data/KIT_Data/CompressiveStrength_json_files/mix1_CompressiveStrength/KIT_21-1605_M4_7d_W2.json
{
    "ID": "359acce8-46fc-4c7e-95f4-35903a6c6bfa",
    "humanreadableID": "KIT_21-1605_M4_7d_W2",
    "ExperimentDate": "2023-09-25T00:00:00.000Z",
    "Lab": "MPA",
    "CompressiveStrength": 46.04,
    "CompressiveStrength_Unit": "MPa",
    "SpecimenID": "359acce8-46fc-4c7e-95f4-35903a6c6bfa",
    "SpecimenAge": 7,
    "SpecimenAge_Unit": "day",
    "CompressionForce": 1036,
    "CompressionForce_Unit": "kN"
}

File: usecases/MinimumWorkingExample/Data/KIT_Data/CompressiveStrength_json_files/mix1_CompressiveStrength/KIT_21-1605_M4_7d_W3.json
{
    "ID": "b01a0ae8-f1c1-4b2a-8a86-abd1d5c9024b",
    "humanreadableID": "KIT_21-1605_M4_7d_W3",
    "ExperimentDate": "2023-09-25T00:00:00.000Z",
    "Lab": "MPA",
    "CompressiveStrength": 45.96,
    "CompressiveStrength_Unit": "MPa",
    "SpecimenID": "b01a0ae8-f1c1-4b2a-8a86-abd1d5c9024b",
    "SpecimenAge": 7,
    "SpecimenAge_Unit": "day",
    "CompressionForce": 1034,
    "CompressionForce_Unit": "kN"
}

File: usecases/MinimumWorkingExample/Data/KIT_Data/CompressiveStrength_json_files/mix1_CompressiveStrength/KIT_CS_M4_1d_W1_Specimen.json
{
    "ID": "c6b8e3fe-12ca-423a-8704-a03545ee63f7",
    "humanreadableID": "KIT_CS_M4_1d_W1",
    "MixtureID": "9ab7a3c6-0591-4919-8a9c-55a54699695b",
    "SpecimenShape": "Cube",
    "SpecimenMass": 7729.0,
    "SpecimenMass_Unit": "g",
    "SpecimenDiameter": null,
    "SpecimenDiameter_Unit": null,
    "SpecimenHeight": 150.0,
    "SpecimenHeight_Unit": "mm",
    "SpecimenLength": 150.0,
    "SpecimenLength_Unit": "mm",
    "SpecimenWidth": 150.0,
    "SpecimenWidth_Unit": "mm"
}

File: usecases/MinimumWorkingExample/Data/KIT_Data/CompressiveStrength_json_files/mix1_CompressiveStrength/KIT_CS_M4_1d_W2_Specimen.json
{
    "ID": "96553b58-ad22-4199-919f-109ea30d9244",
    "humanreadableID": "KIT_CS_M4_1d_W2",
    "MixtureID": "9ab7a3c6-0591-4919-8a9c-55a54699695b",
    "SpecimenShape": "Cube",
    "SpecimenMass": 7682.5,
    "SpecimenMass_Unit": "g",
    "SpecimenDiameter": null,
    "SpecimenDiameter_Unit": null,
    "SpecimenHeight": 150.0,
    "SpecimenHeight_Unit": "mm",
    "SpecimenLength": 150.0,
    "SpecimenLength_Unit": "mm",
    "SpecimenWidth": 150.0,
    "SpecimenWidth_Unit": "mm"
}

File: usecases/MinimumWorkingExample/Data/KIT_Data/CompressiveStrength_json_files/mix1_CompressiveStrength/KIT_CS_M4_1d_W3_Specimen.json
{
    "ID": "2e6bf99e-6480-4c90-a8d8-403e21c19421",
    "humanreadableID": "KIT_CS_M4_1d_W3",
    "MixtureID": "9ab7a3c6-0591-4919-8a9c-55a54699695b",
    "SpecimenShape": "Cube",
    "SpecimenMass": 7770.5,
    "SpecimenMass_Unit": "g",
    "SpecimenDiameter": null,
    "SpecimenDiameter_Unit": null,
    "SpecimenHeight": 150.0,
    "SpecimenHeight_Unit": "mm",
    "SpecimenLength": 150.0,
    "SpecimenLength_Unit": "mm",
    "SpecimenWidth": 150.0,
    "SpecimenWidth_Unit": "mm"
}

File: usecases/MinimumWorkingExample/Data/KIT_Data/CompressiveStrength_json_files/mix1_CompressiveStrength/KIT_CS_M4_28d_W1_Specimen.json
{
    "ID": "60502ce7-d7e2-4b26-a5a7-ca2b7dbe14d1",
    "humanreadableID": "KIT_CS_M4_28d_W1",
    "MixtureID": "9ab7a3c6-0591-4919-8a9c-55a54699695b",
    "SpecimenShape": "Cube",
    "SpecimenMass": 7845.0,
    "SpecimenMass_Unit": "g",
    "SpecimenDiameter": null,
    "SpecimenDiameter_Unit": null,
    "SpecimenHeight": 150.0,
    "SpecimenHeight_Unit": "mm",
    "SpecimenLength": 150.0,
    "SpecimenLength_Unit": "mm",
    "SpecimenWidth": 150.0,
    "SpecimenWidth_Unit": "mm"
}

File: usecases/MinimumWorkingExample/Data/KIT_Data/CompressiveStrength_json_files/mix1_CompressiveStrength/KIT_CS_M4_28d_W2_Specimen.json
{
    "ID": "1e14d82e-2e45-4449-9042-e7f030d65cef",
    "humanreadableID": "KIT_CS_M4_28d_W2",
    "MixtureID": "9ab7a3c6-0591-4919-8a9c-55a54699695b",
    "SpecimenShape": "Cube",
    "SpecimenMass": 7838.0,
    "SpecimenMass_Unit": "g",
    "SpecimenDiameter": null,
    "SpecimenDiameter_Unit": null,
    "SpecimenHeight": 150.0,
    "SpecimenHeight_Unit": "mm",
    "SpecimenLength": 150.0,
    "SpecimenLength_Unit": "mm",
    "SpecimenWidth": 150.0,
    "SpecimenWidth_Unit": "mm"
}

File: usecases/MinimumWorkingExample/Data/KIT_Data/CompressiveStrength_json_files/mix1_CompressiveStrength/KIT_CS_M4_28d_W3_Specimen.json
{
    "ID": "942ea4a6-8b78-4b20-902a-3e8659d17e06",
    "humanreadableID": "KIT_CS_M4_28d_W3",
    "MixtureID": "9ab7a3c6-0591-4919-8a9c-55a54699695b",
    "SpecimenShape": "Cube",
    "SpecimenMass": 7782.0,
    "SpecimenMass_Unit": "g",
    "SpecimenDiameter": null,
    "SpecimenDiameter_Unit": null,
    "SpecimenHeight": 150.0,
    "SpecimenHeight_Unit": "mm",
    "SpecimenLength": 150.0,
    "SpecimenLength_Unit": "mm",
    "SpecimenWidth": 150.0,
    "SpecimenWidth_Unit": "mm"
}

File: usecases/MinimumWorkingExample/Data/KIT_Data/CompressiveStrength_json_files/mix1_CompressiveStrength/KIT_CS_M4_28d_Z1_Specimen.json
{
    "ID": "532a7920-1f42-4c67-95d0-538bed09993d",
    "humanreadableID": "KIT_CS_M4_28d_Z1",
    "MixtureID": "9ab7a3c6-0591-4919-8a9c-55a54699695b",
    "SpecimenShape": "Cylinder",
    "SpecimenMass": 12216.0,
    "SpecimenMass_Unit": "g",
    "SpecimenDiameter": 149.7166666667,
    "SpecimenDiameter_Unit": "mm",
    "SpecimenHeight": 297.7666666667,
    "SpecimenHeight_Unit": "mm",
    "SpecimenLength": null,
    "SpecimenLength_Unit": null,
    "SpecimenWidth": null,
    "SpecimenWidth_Unit": null
}

File: usecases/MinimumWorkingExample/Data/KIT_Data/CompressiveStrength_json_files/mix1_CompressiveStrength/KIT_CS_M4_28d_Z2_Specimen.json
{
    "ID": "d049a4ea-af46-4248-9fa7-3a0e92ceadf6",
    "humanreadableID": "KIT_CS_M4_28d_Z2",
    "MixtureID": "9ab7a3c6-0591-4919-8a9c-55a54699695b",
    "SpecimenShape": "Cylinder",
    "SpecimenMass": 12245.0,
    "SpecimenMass_Unit": "g",
    "SpecimenDiameter": 149.7666666667,
    "SpecimenDiameter_Unit": "mm",
    "SpecimenHeight": 297.8,
    "SpecimenHeight_Unit": "mm",
    "SpecimenLength": null,
    "SpecimenLength_Unit": null,
    "SpecimenWidth": null,
    "SpecimenWidth_Unit": null
}

File: usecases/MinimumWorkingExample/Data/KIT_Data/CompressiveStrength_json_files/mix1_CompressiveStrength/KIT_CS_M4_28d_Z3_Specimen.json
{
    "ID": "2200ac9a-0cf6-423f-bada-329bf87243c4",
    "humanreadableID": "KIT_CS_M4_28d_Z3",
    "MixtureID": "9ab7a3c6-0591-4919-8a9c-55a54699695b",
    "SpecimenShape": "Cylinder",
    "SpecimenMass": 12215.0,
    "SpecimenMass_Unit": "g",
    "SpecimenDiameter": 149.7666666667,
    "SpecimenDiameter_Unit": "mm",
    "SpecimenHeight": 296.7,
    "SpecimenHeight_Unit": "mm",
    "SpecimenLength": null,
    "SpecimenLength_Unit": null,
    "SpecimenWidth": null,
    "SpecimenWidth_Unit": null
}

File: usecases/MinimumWorkingExample/Data/KIT_Data/CompressiveStrength_json_files/mix1_CompressiveStrength/KIT_CS_M4_2d_W1_Specimen.json
{
    "ID": "fa84b87d-9559-4103-93a9-507e51666039",
    "humanreadableID": "KIT_CS_M4_2d_W1",
    "MixtureID": "9ab7a3c6-0591-4919-8a9c-55a54699695b",
    "SpecimenShape": "Cube",
    "SpecimenMass": 7788.0,
    "SpecimenMass_Unit": "g",
    "SpecimenDiameter": null,
    "SpecimenDiameter_Unit": null,
    "SpecimenHeight": 150.0,
    "SpecimenHeight_Unit": "mm",
    "SpecimenLength": 150.0,
    "SpecimenLength_Unit": "mm",
    "SpecimenWidth": 150.0,
    "SpecimenWidth_Unit": "mm"
}

File: usecases/MinimumWorkingExample/Data/KIT_Data/CompressiveStrength_json_files/mix1_CompressiveStrength/KIT_CS_M4_2d_W2_Specimen.json
{
    "ID": "d248a10c-1925-4276-8fae-9548eb8a152b",
    "humanreadableID": "KIT_CS_M4_2d_W2",
    "MixtureID": "9ab7a3c6-0591-4919-8a9c-55a54699695b",
    "SpecimenShape": "Cube",
    "SpecimenMass": 7844.7,
    "SpecimenMass_Unit": "g",
    "SpecimenDiameter": null,
    "SpecimenDiameter_Unit": null,
    "SpecimenHeight": 150.0,
    "SpecimenHeight_Unit": "mm",
    "SpecimenLength": 150.0,
    "SpecimenLength_Unit": "mm",
    "SpecimenWidth": 150.0,
    "SpecimenWidth_Unit": "mm"
}

File: usecases/MinimumWorkingExample/Data/KIT_Data/CompressiveStrength_json_files/mix1_CompressiveStrength/KIT_CS_M4_2d_W3_Specimen.json
{
    "ID": "ef67f818-60c5-4810-8070-a30b927b42d7",
    "humanreadableID": "KIT_CS_M4_2d_W3",
    "MixtureID": "9ab7a3c6-0591-4919-8a9c-55a54699695b",
    "SpecimenShape": "Cube",
    "SpecimenMass": 7820.3,
    "SpecimenMass_Unit": "g",
    "SpecimenDiameter": null,
    "SpecimenDiameter_Unit": null,
    "SpecimenHeight": 150.0,
    "SpecimenHeight_Unit": "mm",
    "SpecimenLength": 150.0,
    "SpecimenLength_Unit": "mm",
    "SpecimenWidth": 150.0,
    "SpecimenWidth_Unit": "mm"
}

File: usecases/MinimumWorkingExample/Data/KIT_Data/CompressiveStrength_json_files/mix1_CompressiveStrength/KIT_CS_M4_7d_W1_Specimen.json
{
    "ID": "ddee5a75-0ad2-4576-a0f7-b98f8340c83b",
    "humanreadableID": "KIT_CS_M4_7d_W1",
    "MixtureID": "9ab7a3c6-0591-4919-8a9c-55a54699695b",
    "SpecimenShape": "Cube",
    "SpecimenMass": 7829.0,
    "SpecimenMass_Unit": "g",
    "SpecimenDiameter": null,
    "SpecimenDiameter_Unit": null,
    "SpecimenHeight": 150.0,
    "SpecimenHeight_Unit": "mm",
    "SpecimenLength": 150.0,
    "SpecimenLength_Unit": "mm",
    "SpecimenWidth": 150.0,
    "SpecimenWidth_Unit": "mm"
}

File: usecases/MinimumWorkingExample/Data/KIT_Data/CompressiveStrength_json_files/mix1_CompressiveStrength/KIT_CS_M4_7d_W2_Specimen.json
{
    "ID": "359acce8-46fc-4c7e-95f4-35903a6c6bfa",
    "humanreadableID": "KIT_CS_M4_7d_W2",
    "MixtureID": "9ab7a3c6-0591-4919-8a9c-55a54699695b",
    "SpecimenShape": "Cube",
    "SpecimenMass": 7747.0,
    "SpecimenMass_Unit": "g",
    "SpecimenDiameter": null,
    "SpecimenDiameter_Unit": null,
    "SpecimenHeight": 150.0,
    "SpecimenHeight_Unit": "mm",
    "SpecimenLength": 150.0,
    "SpecimenLength_Unit": "mm",
    "SpecimenWidth": 150.0,
    "SpecimenWidth_Unit": "mm"
}

File: usecases/MinimumWorkingExample/Data/KIT_Data/CompressiveStrength_json_files/mix1_CompressiveStrength/KIT_CS_M4_7d_W3_Specimen.json
{
    "ID": "b01a0ae8-f1c1-4b2a-8a86-abd1d5c9024b",
    "humanreadableID": "KIT_CS_M4_7d_W3",
    "MixtureID": "9ab7a3c6-0591-4919-8a9c-55a54699695b",
    "SpecimenShape": "Cube",
    "SpecimenMass": 7779.0,
    "SpecimenMass_Unit": "g",
    "SpecimenDiameter": null,
    "SpecimenDiameter_Unit": null,
    "SpecimenHeight": 150.0,
    "SpecimenHeight_Unit": "mm",
    "SpecimenLength": 150.0,
    "SpecimenLength_Unit": "mm",
    "SpecimenWidth": 150.0,
    "SpecimenWidth_Unit": "mm"
}
