Repository: BAMresearch/LebeDigital

<h1 align="center">LeBeDigital</h1>
<h3 align="center">Life Cycle of Concrete</h3>
  <a href="#dart-project-objective">Objective</a> &#xa0; | &#xa0; 
  <a href="#sparkles-key-features">Features</a> &#xa0; | &#xa0;
  <a href="#rocket-technologies">Technologies</a> &#xa0; | &#xa0;
  <a href="#white_check_mark-installation">Installation</a> &#xa0; | &#xa0;
  <a href="#memo-license">License</a>

## :dart: Project Objective ##

The aim of the joint project LeBeDigital, a part of the initiative Plattform Material Digital, is to develop a structure for concrete material data following the FAIR principle and being flexible enough to fulfill requirements of future developments in concrete research and production. The expected outcome is a material database, where Concrete-specific characteristic values and models are structurally integrated.

## :sparkles: Key Features ##

:heavy_check_mark: Raw Data Upload\
:heavy_check_mark: Metadata Extraction\
:heavy_check_mark: Knowledge Graph Mapping\
:heavy_check_mark: Data Retrieval

## :rocket: Technologies ##

- [Python](https://www.python.org)
- [Flask](https://flask.palletsprojects.com/)
- [PMD Core Ontology](https://github.com/materialdigital/core-ontology)
- [SPARQL](https://www.w3.org/TR/sparql11-query/)
- [Ontodocker](https://materialdigital.github.io/pmd-server/pages/services/onto-docker/)

# Clone this project
$ git clone https://github.com/BAMresearch/LebeDigital.git

# Go to the web directory
$ cd web

# Open `config.json` and replace placeholders with actual credentials.

# Run the project
$ python server.py

Data from demonstrator experiments are stored here in json format for each mix filename indicates mix tested e.g. "results_mix0_..." contains results tested on mix zero. For each mixes "compressiveStrength", "Emodulus" and "Flowtable" tests are performed. "CompressiveStrengthSpecimen" and "YoungsModulusSpecimen" contains specimen details and "MixDesign" contains mix design information.

File: usecases/demonstrator/KIT_data/CompressiveStreng_json_files/KIT_21-1605_M1_1d_W1_CompressiveStrength.json

    {
        "ID_Value":1,
        "humanreadableID_Value":"KIT_21-1605_M1_1d_W1",
        "ExperimentDate_Value":"2023-07-20T00:00:00.000Z",
        "Lab_Value":"MPA",
        "CompressiveStregth_Value":47.91,
        "CompressiveStrength_Unit":"MPa",
        "SpecimenID_Value":"KIT_CS_M1_1d_W1",
        "SpecimenAge_Value":1,
        "SpecimenAge_Unit":"day",
        " CompressionForce_Value":1078,
        "CompressionForce_Unit":"N"
    }

File: usecases/demonstrator/KIT_data/CompressiveStreng_json_files/KIT_21-1605_M1_1d_W2_CompressiveStrength.json


    {
        "ID_Value":2,
        "humanreadableID_Value":"KIT_21-1605_M1_1d_W2",
        "ExperimentDate_Value":"2023-07-20T00:00:00.000Z",
        "Lab_Value":"MPA",
        "CompressiveStregth_Value":46.89,
        "CompressiveStrength_Unit":"MPa",
        "SpecimenID_Value":"KIT_CS_M1_1d_W2",
        "SpecimenAge_Value":1,
        "SpecimenAge_Unit":"day",
        " CompressionForce_Value":1055,
        "CompressionForce_Unit":"N"
    }

File: usecases/demonstrator/KIT_data/CompressiveStreng_json_files/KIT_21-1605_M1_1d_W3_CompressiveStrength.json

    {
        "ID_Value":3,
        "humanreadableID_Value":"KIT_21-1605_M1_1d_W3",
        "ExperimentDate_Value":"2023-07-20T00:00:00.000Z",
        "Lab_Value":"MPA",
        "CompressiveStregth_Value":48.18,
        "CompressiveStrength_Unit":"MPa",
        "SpecimenID_Value":"KIT_CS_M1_1d_W3",
        "SpecimenAge_Value":1,
        "SpecimenAge_Unit":"day",
        " CompressionForce_Value":1084,
        "CompressionForce_Unit":"N"
    }

File: usecases/demonstrator/KIT_data/CompressiveStreng_json_files/KIT_21-1605_M1_28d_W1_CompressiveStrength.json

    {
        "ID_Value":10,
        "humanreadableID_Value":"KIT_21-1605_M1_28d_W1",
        "ExperimentDate_Value":"2023-08-16T00:00:00.000Z",
        "Lab_Value":"MPA",
        "CompressiveStregth_Value":77.64,
        "CompressiveStrength_Unit":"MPa",
        "SpecimenID_Value":"KIT_CS_M1_28d_W1",
        "SpecimenAge_Value":28,
        "SpecimenAge_Unit":"day",
        " CompressionForce_Value":1747,
        "CompressionForce_Unit":"N"
    }

File: usecases/demonstrator/KIT_data/CompressiveStreng_json_files/KIT_21-1605_M1_28d_W2_CompressiveStrength.json

    {
        "ID_Value":11,
        "humanreadableID_Value":"KIT_21-1605_M1_28d_W2",
        "ExperimentDate_Value":"2023-08-16T00:00:00.000Z",
        "Lab_Value":"MPA",
        "CompressiveStregth_Value":76.71,
        "CompressiveStrength_Unit":"MPa",
        "SpecimenID_Value":"KIT_CS_M1_28d_W2",
        "SpecimenAge_Value":28,
        "SpecimenAge_Unit":"day",
        " CompressionForce_Value":1726,
        "CompressionForce_Unit":"N"
    }

File: usecases/demonstrator/KIT_data/CompressiveStreng_json_files/KIT_21-1605_M1_28d_W3_CompressiveStrength.json

    {
        "ID_Value":12,
        "humanreadableID_Value":"KIT_21-1605_M1_28d_W3",
        "ExperimentDate_Value":"2023-08-16T00:00:00.000Z",
        "Lab_Value":"MPA",
        "CompressiveStregth_Value":77.91,
        "CompressiveStrength_Unit":"MPa",
        "SpecimenID_Value":"KIT_CS_M1_28d_W3",
        "SpecimenAge_Value":28,
        "SpecimenAge_Unit":"day",
        " CompressionForce_Value":1753,
        "CompressionForce_Unit":"N"
    }

File: usecases/demonstrator/KIT_data/CompressiveStreng_json_files/KIT_21-1605_M1_2d_W1_CompressiveStrength.json

    {
        "ID_Value":4,
        "humanreadableID_Value":"KIT_21-1605_M1_2d_W1",
        "ExperimentDate_Value":"2023-07-21T00:00:00.000Z",
        "Lab_Value":"MPA",
        "CompressiveStregth_Value":56.0,
        "CompressiveStrength_Unit":"MPa",
        "SpecimenID_Value":"KIT_CS_M1_2d_W1",
        "SpecimenAge_Value":2,
        "SpecimenAge_Unit":"day",
        " CompressionForce_Value":1260,
        "CompressionForce_Unit":"N"
    }

File: usecases/demonstrator/KIT_data/CompressiveStreng_json_files/KIT_21-1605_M1_2d_W2_CompressiveStrength.json

    {
        "ID_Value":5,
        "humanreadableID_Value":"KIT_21-1605_M1_2d_W2",
        "ExperimentDate_Value":"2023-07-21T00:00:00.000Z",
        "Lab_Value":"MPA",
        "CompressiveStregth_Value":56.04,
        "CompressiveStrength_Unit":"MPa",
        "SpecimenID_Value":"KIT_CS_M1_2d_W2",
        "SpecimenAge_Value":2,
        "SpecimenAge_Unit":"day",
        " CompressionForce_Value":1261,
        "CompressionForce_Unit":"N"
    }

File: usecases/demonstrator/KIT_data/CompressiveStreng_json_files/KIT_21-1605_M1_2d_W3_CompressiveStrength.json

    {
        "ID_Value":6,
        "humanreadableID_Value":"KIT_21-1605_M1_2d_W3",
        "ExperimentDate_Value":"2023-07-21T00:00:00.000Z",
        "Lab_Value":"MPA",
        "CompressiveStregth_Value":54.31,
        "CompressiveStrength_Unit":"MPa",
        "SpecimenID_Value":"KIT_CS_M1_2d_W3",
        "SpecimenAge_Value":2,
        "SpecimenAge_Unit":"day",
        " CompressionForce_Value":1222,
        "CompressionForce_Unit":"N"
    }

File: usecases/demonstrator/KIT_data/CompressiveStreng_json_files/KIT_21-1605_M1_7d_W1_CompressiveStrength.json

    {
        "ID_Value":7,
        "humanreadableID_Value":"KIT_21-1605_M1_7d_W1",
        "ExperimentDate_Value":"2023-07-26T00:00:00.000Z",
        "Lab_Value":"MPA",
        "CompressiveStregth_Value":68.44,
        "CompressiveStrength_Unit":"MPa",
        "SpecimenID_Value":"KIT_CS_M1_7d_W1",
        "SpecimenAge_Value":7,
        "SpecimenAge_Unit":"day",
        " CompressionForce_Value":1540,
        "CompressionForce_Unit":"N"
    }

File: usecases/demonstrator/KIT_data/CompressiveStreng_json_files/KIT_21-1605_M1_7d_W2_CompressiveStrength.json

    {
        "ID_Value":8,
        "humanreadableID_Value":"KIT_21-1605_M1_7d_W2",
        "ExperimentDate_Value":"2023-07-26T00:00:00.000Z",
        "Lab_Value":"MPA",
        "CompressiveStregth_Value":64.84,
        "CompressiveStrength_Unit":"MPa",
        "SpecimenID_Value":"KIT_CS_M1_7d_W2",
        "SpecimenAge_Value":7,
        "SpecimenAge_Unit":"day",
        " CompressionForce_Value":1459,
        "CompressionForce_Unit":"N"
    }

File: usecases/demonstrator/KIT_data/CompressiveStreng_json_files/KIT_21-1605_M1_7d_W3_CompressiveStrength.json

    {
        "ID_Value":9,
        "humanreadableID_Value":"KIT_21-1605_M1_7d_W3",
        "ExperimentDate_Value":"2023-07-26T00:00:00.000Z",
        "Lab_Value":"MPA",
        "CompressiveStregth_Value":65.16,
        "CompressiveStrength_Unit":"MPa",
        "SpecimenID_Value":"KIT_CS_M1_7d_W3",
        "SpecimenAge_Value":7,
        "SpecimenAge_Unit":"day",
        " CompressionForce_Value":1466,
        "CompressionForce_Unit":"N"
    }

File: usecases/demonstrator/KIT_data/CompressiveStreng_json_files/KIT_CS_M1_1d_W1_CompressiveStrengthSpecimen.json

    {
        "ID_Value":1,
        "humanreadableID_Value":"KIT_CS_M1_1d_W1",
        "MixtureID_Value":"Mix0",
        "SpecimenShape":"Cube",
        "SpecimenMass_Value":7767.5,
        "SpecimenMass_Unit":"g",
        "SpecimenDiameter_Value":null,
        "SpecimenDiameter_Unit":null,
        "SpecimenHeight_Value":150,
        "SpecimenHeight_Unit":"mm",
        "SpecimenLength_Value":150,
        "SpecimenLength_Unit":"mm",
        "SpecimenWidth_Value":150,
        "SpecimenWidth_Unit":"mm"
    }

File: usecases/demonstrator/KIT_data/CompressiveStreng_json_files/KIT_CS_M1_1d_W2_CompressiveStrengthSpecimen.json

    {
        "ID_Value":2,
        "humanreadableID_Value":"KIT_CS_M1_1d_W2",
        "MixtureID_Value":"Mix0",
        "SpecimenShape":"Cube",
        "SpecimenMass_Value":7722.2,
        "SpecimenMass_Unit":"g",
        "SpecimenDiameter_Value":null,
        "SpecimenDiameter_Unit":null,
        "SpecimenHeight_Value":150,
        "SpecimenHeight_Unit":"mm",
        "SpecimenLength_Value":150,
        "SpecimenLength_Unit":"mm",
        "SpecimenWidth_Value":150,
        "SpecimenWidth_Unit":"mm"
    }

File: usecases/demonstrator/KIT_data/CompressiveStreng_json_files/KIT_CS_M1_1d_W3_CompressiveStrengthSpe.json

    {
        "ID_Value":3,
        "humanreadableID_Value":"KIT_CS_M1_1d_W3",
        "MixtureID_Value":"Mix0",
        "SpecimenShape":"Cube",
        "SpecimenMass_Value":7729.49,
        "SpecimenMass_Unit":"g",
        "SpecimenDiameter_Value":null,
        "SpecimenDiameter_Unit":null,
        "SpecimenHeight_Value":150,
        "SpecimenHeight_Unit":"mm",
        "SpecimenLength_Value":150,
        "SpecimenLength_Unit":"mm",
        "SpecimenWidth_Value":150,
        "SpecimenWidth_Unit":"mm"
    }

File: usecases/demonstrator/KIT_data/CompressiveStreng_json_files/KIT_CS_M1_28d_W1_CompressiveStrengthSpecimen.json

    {
        "ID_Value":10,
        "humanreadableID_Value":"KIT_CS_M1_28d_W1",
        "MixtureID_Value":"Mix0",
        "SpecimenShape":"Cube",
        "SpecimenMass_Value":7709.0,
        "SpecimenMass_Unit":"g",
        "SpecimenDiameter_Value":null,
        "SpecimenDiameter_Unit":null,
        "SpecimenHeight_Value":150,
        "SpecimenHeight_Unit":"mm",
        "SpecimenLength_Value":150,
        "SpecimenLength_Unit":"mm",
        "SpecimenWidth_Value":150,
        "SpecimenWidth_Unit":"mm"
    }

File: usecases/demonstrator/KIT_data/CompressiveStreng_json_files/KIT_CS_M1_28d_W2_CompressiveStrengthSpecimen.json

    {
        "ID_Value":11,
        "humanreadableID_Value":"KIT_CS_M1_28d_W2",
        "MixtureID_Value":"Mix0",
        "SpecimenShape":"Cube",
        "SpecimenMass_Value":7766.0,
        "SpecimenMass_Unit":"g",
        "SpecimenDiameter_Value":null,
        "SpecimenDiameter_Unit":null,
        "SpecimenHeight_Value":150,
        "SpecimenHeight_Unit":"mm",
        "SpecimenLength_Value":150,
        "SpecimenLength_Unit":"mm",
        "SpecimenWidth_Value":150,
        "SpecimenWidth_Unit":"mm"
    }

File: usecases/demonstrator/KIT_data/CompressiveStreng_json_files/KIT_CS_M1_28d_W3_CompressiveStrengthSpecimen.json

    {
        "ID_Value":12,
        "humanreadableID_Value":"KIT_CS_M1_28d_W3",
        "MixtureID_Value":"Mix0",
        "SpecimenShape":"Cube",
        "SpecimenMass_Value":7776.0,
        "SpecimenMass_Unit":"g",
        "SpecimenDiameter_Value":null,
        "SpecimenDiameter_Unit":null,
        "SpecimenHeight_Value":150,
        "SpecimenHeight_Unit":"mm",
        "SpecimenLength_Value":150,
        "SpecimenLength_Unit":"mm",
        "SpecimenWidth_Value":150,
        "SpecimenWidth_Unit":"mm"
    }

File: usecases/demonstrator/KIT_data/CompressiveStreng_json_files/KIT_CS_M1_2d_W1_CompressiveStrengthSpecimen.json

    {
        "ID_Value":4,
        "humanreadableID_Value":"KIT_CS_M1_2d_W1",
        "MixtureID_Value":"Mix0",
        "SpecimenShape":"Cube",
        "SpecimenMass_Value":7833.0,
        "SpecimenMass_Unit":"g",
        "SpecimenDiameter_Value":null,
        "SpecimenDiameter_Unit":null,
        "SpecimenHeight_Value":150,
        "SpecimenHeight_Unit":"mm",
        "SpecimenLength_Value":150,
        "SpecimenLength_Unit":"mm",
        "SpecimenWidth_Value":150,
        "SpecimenWidth_Unit":"mm"
    }

File: usecases/demonstrator/KIT_data/CompressiveStreng_json_files/KIT_CS_M1_2d_W2_CompressiveStrengthSpecimen.json

    {
        "ID_Value":5,
        "humanreadableID_Value":"KIT_CS_M1_2d_W2",
        "MixtureID_Value":"Mix0",
        "SpecimenShape":"Cube",
        "SpecimenMass_Value":7291.0,
        "SpecimenMass_Unit":"g",
        "SpecimenDiameter_Value":null,
        "SpecimenDiameter_Unit":null,
        "SpecimenHeight_Value":150,
        "SpecimenHeight_Unit":"mm",
        "SpecimenLength_Value":150,
        "SpecimenLength_Unit":"mm",
        "SpecimenWidth_Value":150,
        "SpecimenWidth_Unit":"mm"
    }

File: usecases/demonstrator/KIT_data/CompressiveStreng_json_files/KIT_CS_M1_2d_W3_CompressiveStrengthSpecimen.json

    {
        "ID_Value":6,
        "humanreadableID_Value":"KIT_CS_M1_2d_W3",
        "MixtureID_Value":"Mix0",
        "SpecimenShape":"Cube",
        "SpecimenMass_Value":7721.0,
        "SpecimenMass_Unit":"g",
        "SpecimenDiameter_Value":null,
        "SpecimenDiameter_Unit":null,
        "SpecimenHeight_Value":150,
        "SpecimenHeight_Unit":"mm",
        "SpecimenLength_Value":150,
        "SpecimenLength_Unit":"mm",
        "SpecimenWidth_Value":150,
        "SpecimenWidth_Unit":"mm"
    }

File: usecases/demonstrator/KIT_data/CompressiveStreng_json_files/KIT_CS_M1_7d_W1_CompressiveStrengthSpecimen.json

    {
        "ID_Value":7,
        "humanreadableID_Value":"KIT_CS_M1_7d_W1",
        "MixtureID_Value":"Mix0",
        "SpecimenShape":"Cube",
        "SpecimenMass_Value":7832.1,
        "SpecimenMass_Unit":"g",
        "SpecimenDiameter_Value":null,
        "SpecimenDiameter_Unit":null,
        "SpecimenHeight_Value":150,
        "SpecimenHeight_Unit":"mm",
        "SpecimenLength_Value":150,
        "SpecimenLength_Unit":"mm",
        "SpecimenWidth_Value":150,
        "SpecimenWidth_Unit":"mm"
    }

File: usecases/demonstrator/KIT_data/CompressiveStreng_json_files/KIT_CS_M1_7d_W2_CompressiveStrengthSpecimen.json

    {
        "ID_Value":8,
        "humanreadableID_Value":"KIT_CS_M1_7d_W2",
        "MixtureID_Value":"Mix0",
        "SpecimenShape":"Cube",
        "SpecimenMass_Value":7768.5,
        "SpecimenMass_Unit":"g",
        "SpecimenDiameter_Value":null,
        "SpecimenDiameter_Unit":null,
        "SpecimenHeight_Value":150,
        "SpecimenHeight_Unit":"mm",
        "SpecimenLength_Value":150,
        "SpecimenLength_Unit":"mm",
        "SpecimenWidth_Value":150,
        "SpecimenWidth_Unit":"mm"
    }

File: usecases/demonstrator/KIT_data/CompressiveStreng_json_files/KIT_CS_M1_7d_W3_CompressiveStrengthSpecimen.json

    {
        "ID_Value":9,
        "humanreadableID_Value":"KIT_CS_M1_7d_W3",
        "MixtureID_Value":"Mix0",
        "SpecimenShape":"Cube",
        "SpecimenMass_Value":7717.0,
        "SpecimenMass_Unit":"g",
        "SpecimenDiameter_Value":null,
        "SpecimenDiameter_Unit":null,
        "SpecimenHeight_Value":150,
        "SpecimenHeight_Unit":"mm",
        "SpecimenLength_Value":150,
        "SpecimenLength_Unit":"mm",
        "SpecimenWidth_Value":150,
        "SpecimenWidth_Unit":"mm"
    }
