Repository: BAMresearch/LebeDigital

<h1 align="center">LeBeDigital</h1>
<h3 align="center">Life Cycle of Concrete</h3>
  <a href="#dart-project-objective">Objective</a> &#xa0; | &#xa0; 
  <a href="#sparkles-key-features">Features</a> &#xa0; | &#xa0;
  <a href="#rocket-technologies">Technologies</a> &#xa0; | &#xa0;
  <a href="#white_check_mark-installation">Installation</a> &#xa0; | &#xa0;
  <a href="#memo-license">License</a>

## :dart: Project Objective ##

The aim of the joint project LeBeDigital, a part of the initiative Plattform Material Digital, is to develop a structure for concrete material data following the FAIR principle and being flexible enough to fulfill requirements of future developments in concrete research and production. The expected outcome is a material database, where Concrete-specific characteristic values and models are structurally integrated.

## :sparkles: Key Features ##

:heavy_check_mark: Raw Data Upload\
:heavy_check_mark: Metadata Extraction\
:heavy_check_mark: Knowledge Graph Mapping\
:heavy_check_mark: Data Retrieval

## :rocket: Technologies ##

- [Python](https://www.python.org)
- [Flask](https://flask.palletsprojects.com/)
- [PMD Core Ontology](https://github.com/materialdigital/core-ontology)
- [SPARQL](https://www.w3.org/TR/sparql11-query/)
- [Ontodocker](https://materialdigital.github.io/pmd-server/pages/services/onto-docker/)

# Clone this project
$ git clone https://github.com/BAMresearch/LebeDigital.git

# Go to the web directory
$ cd web

# Open `config.json` and replace placeholders with actual credentials.

# Run the project
$ python server.py

Data from demonstrator experiments are stored here in json format for each mix filename indicates mix tested e.g. "results_mix0_..." contains results tested on mix zero. For each mixes "compressiveStrength", "Emodulus" and "Flowtable" tests are performed. "CompressiveStrengthSpecimen" and "YoungsModulusSpecimen" contains specimen details and "MixDesign" contains mix design information.

File: usecases/demonstrator/KIT_data/CompressiveStrengthSpecimen.json
[
    {
        "ID_Value":1,
        "humanreadableID_Value":"KIT_CS_M1_1d_W1",
        "MixtureID_Value":"Mix0",
        "SpecimenShape":"Cube",
        "SpecimenMass_Value":7767.5,
        "SpecimenMass_Unit":"g",
        "SpecimenDiameter_Value":null,
        "SpecimenDiameter_Unit":null,
        "SpecimenHeight_Value":150,
        "SpecimenHeight_Unit":"mm",
        "SpecimenLength_Value":150,
        "SpecimenLength_Unit":"mm",
        "SpecimenWidth_Value":150,
        "SpecimenWidth_Unit":"mm"
    },
    {
        "ID_Value":2,
        "humanreadableID_Value":"KIT_CS_M1_1d_W2",
        "MixtureID_Value":"Mix0",
        "SpecimenShape":"Cube",
        "SpecimenMass_Value":7722.2,
        "SpecimenMass_Unit":"g",
        "SpecimenDiameter_Value":null,
        "SpecimenDiameter_Unit":null,
        "SpecimenHeight_Value":150,
        "SpecimenHeight_Unit":"mm",
        "SpecimenLength_Value":150,
        "SpecimenLength_Unit":"mm",
        "SpecimenWidth_Value":150,
        "SpecimenWidth_Unit":"mm"
    },
    {
        "ID_Value":3,
        "humanreadableID_Value":"KIT_CS_M1_1d_W3",
        "MixtureID_Value":"Mix0",
        "SpecimenShape":"Cube",
        "SpecimenMass_Value":7729.49,
        "SpecimenMass_Unit":"g",
        "SpecimenDiameter_Value":null,
        "SpecimenDiameter_Unit":null,
        "SpecimenHeight_Value":150,
        "SpecimenHeight_Unit":"mm",
        "SpecimenLength_Value":150,
        "SpecimenLength_Unit":"mm",
        "SpecimenWidth_Value":150,
        "SpecimenWidth_Unit":"mm"
    },
    {
        "ID_Value":4,
        "humanreadableID_Value":"KIT_CS_M1_2d_W1",
        "MixtureID_Value":"Mix0",
        "SpecimenShape":"Cube",
        "SpecimenMass_Value":7833.0,
        "SpecimenMass_Unit":"g",
        "SpecimenDiameter_Value":null,
        "SpecimenDiameter_Unit":null,
        "SpecimenHeight_Value":150,
        "SpecimenHeight_Unit":"mm",
        "SpecimenLength_Value":150,
        "SpecimenLength_Unit":"mm",
        "SpecimenWidth_Value":150,
        "SpecimenWidth_Unit":"mm"
    },
    {
        "ID_Value":5,
        "humanreadableID_Value":"KIT_CS_M1_2d_W2",
        "MixtureID_Value":"Mix0",
        "SpecimenShape":"Cube",
        "SpecimenMass_Value":7291.0,
        "SpecimenMass_Unit":"g",
        "SpecimenDiameter_Value":null,
        "SpecimenDiameter_Unit":null,
        "SpecimenHeight_Value":150,
        "SpecimenHeight_Unit":"mm",
        "SpecimenLength_Value":150,
        "SpecimenLength_Unit":"mm",
        "SpecimenWidth_Value":150,
        "SpecimenWidth_Unit":"mm"
    },
    {
        "ID_Value":6,
        "humanreadableID_Value":"KIT_CS_M1_2d_W3",
        "MixtureID_Value":"Mix0",
        "SpecimenShape":"Cube",
        "SpecimenMass_Value":7721.0,
        "SpecimenMass_Unit":"g",
        "SpecimenDiameter_Value":null,
        "SpecimenDiameter_Unit":null,
        "SpecimenHeight_Value":150,
        "SpecimenHeight_Unit":"mm",
        "SpecimenLength_Value":150,
        "SpecimenLength_Unit":"mm",
        "SpecimenWidth_Value":150,
        "SpecimenWidth_Unit":"mm"
    },
    {
        "ID_Value":7,
        "humanreadableID_Value":"KIT_CS_M1_7d_W1",
        "MixtureID_Value":"Mix0",
        "SpecimenShape":"Cube",
        "SpecimenMass_Value":7832.1,
        "SpecimenMass_Unit":"g",
        "SpecimenDiameter_Value":null,
        "SpecimenDiameter_Unit":null,
        "SpecimenHeight_Value":150,
        "SpecimenHeight_Unit":"mm",
        "SpecimenLength_Value":150,
        "SpecimenLength_Unit":"mm",
        "SpecimenWidth_Value":150,
        "SpecimenWidth_Unit":"mm"
    },
    {
        "ID_Value":8,
        "humanreadableID_Value":"KIT_CS_M1_7d_W2",
        "MixtureID_Value":"Mix0",
        "SpecimenShape":"Cube",
        "SpecimenMass_Value":7768.5,
        "SpecimenMass_Unit":"g",
        "SpecimenDiameter_Value":null,
        "SpecimenDiameter_Unit":null,
        "SpecimenHeight_Value":150,
        "SpecimenHeight_Unit":"mm",
        "SpecimenLength_Value":150,
        "SpecimenLength_Unit":"mm",
        "SpecimenWidth_Value":150,
        "SpecimenWidth_Unit":"mm"
    },
    {
        "ID_Value":9,
        "humanreadableID_Value":"KIT_CS_M1_7d_W3",
        "MixtureID_Value":"Mix0",
        "SpecimenShape":"Cube",
        "SpecimenMass_Value":7717.0,
        "SpecimenMass_Unit":"g",
        "SpecimenDiameter_Value":null,
        "SpecimenDiameter_Unit":null,
        "SpecimenHeight_Value":150,
        "SpecimenHeight_Unit":"mm",
        "SpecimenLength_Value":150,
        "SpecimenLength_Unit":"mm",
        "SpecimenWidth_Value":150,
        "SpecimenWidth_Unit":"mm"
    },
    {
        "ID_Value":10,
        "humanreadableID_Value":"KIT_CS_M1_28d_W1",
        "MixtureID_Value":"Mix0",
        "SpecimenShape":"Cube",
        "SpecimenMass_Value":7709.0,
        "SpecimenMass_Unit":"g",
        "SpecimenDiameter_Value":null,
        "SpecimenDiameter_Unit":null,
        "SpecimenHeight_Value":150,
        "SpecimenHeight_Unit":"mm",
        "SpecimenLength_Value":150,
        "SpecimenLength_Unit":"mm",
        "SpecimenWidth_Value":150,
        "SpecimenWidth_Unit":"mm"
    },
    {
        "ID_Value":11,
        "humanreadableID_Value":"KIT_CS_M1_28d_W2",
        "MixtureID_Value":"Mix0",
        "SpecimenShape":"Cube",
        "SpecimenMass_Value":7766.0,
        "SpecimenMass_Unit":"g",
        "SpecimenDiameter_Value":null,
        "SpecimenDiameter_Unit":null,
        "SpecimenHeight_Value":150,
        "SpecimenHeight_Unit":"mm",
        "SpecimenLength_Value":150,
        "SpecimenLength_Unit":"mm",
        "SpecimenWidth_Value":150,
        "SpecimenWidth_Unit":"mm"
    },
    {
        "ID_Value":12,
        "humanreadableID_Value":"KIT_CS_M1_28d_W3",
        "MixtureID_Value":"Mix0",
        "SpecimenShape":"Cube",
        "SpecimenMass_Value":7776.0,
        "SpecimenMass_Unit":"g",
        "SpecimenDiameter_Value":null,
        "SpecimenDiameter_Unit":null,
        "SpecimenHeight_Value":150,
        "SpecimenHeight_Unit":"mm",
        "SpecimenLength_Value":150,
        "SpecimenLength_Unit":"mm",
        "SpecimenWidth_Value":150,
        "SpecimenWidth_Unit":"mm"
    }
]

File: usecases/demonstrator/KIT_data/results_mix0.1_CompressiveStrength.json
[
    {
        "ID_Value":1,
        "humanreadableID_Value":"KIT_21-1605_M2_1d_W1",
        "ExperimentDate_Value":"2023-09-14T00:00:00.000Z",
        "Lab_Value":"MPA",
        "CompressiveStregth_Value":42.58,
        "CompressiveStrength_Unit":"MPa",
        "SpecimenID_Value":"KIT_CS_M2_1d_W1",
        "SpecimenAge_Value":1,
        "SpecimenAge_Unit":"day",
        " CompressionForce_Value":958,
        "CompressionForce_Unit":"kN"
    },
    {
        "ID_Value":2,
        "humanreadableID_Value":"KIT_21-1605_M2_1d_W2",
        "ExperimentDate_Value":"2023-09-14T00:00:00.000Z",
        "Lab_Value":"MPA",
        "CompressiveStregth_Value":42.76,
        "CompressiveStrength_Unit":"MPa",
        "SpecimenID_Value":"KIT_CS_M2_1d_W2",
        "SpecimenAge_Value":1,
        "SpecimenAge_Unit":"day",
        " CompressionForce_Value":962,
        "CompressionForce_Unit":"kN"
    },
    {
        "ID_Value":3,
        "humanreadableID_Value":"KIT_21-1605_M2_1d_W3",
        "ExperimentDate_Value":"2023-09-14T00:00:00.000Z",
        "Lab_Value":"MPA",
        "CompressiveStregth_Value":42.89,
        "CompressiveStrength_Unit":"MPa",
        "SpecimenID_Value":"KIT_CS_M2_1d_W3",
        "SpecimenAge_Value":1,
        "SpecimenAge_Unit":"day",
        " CompressionForce_Value":965,
        "CompressionForce_Unit":"kN"
    },
    {
        "ID_Value":4,
        "humanreadableID_Value":"KIT_21-1605_M2_2d_W1",
        "ExperimentDate_Value":"2023-09-15T00:00:00.000Z",
        "Lab_Value":"MPA",
        "CompressiveStregth_Value":55.16,
        "CompressiveStrength_Unit":"MPa",
        "SpecimenID_Value":"KIT_CS_M2_2d_W1",
        "SpecimenAge_Value":2,
        "SpecimenAge_Unit":"day",
        " CompressionForce_Value":1241,
        "CompressionForce_Unit":"kN"
    },
    {
        "ID_Value":5,
        "humanreadableID_Value":"KIT_21-1605_M2_2d_W2",
        "ExperimentDate_Value":"2023-09-15T00:00:00.000Z",
        "Lab_Value":"MPA",
        "CompressiveStregth_Value":54.62,
        "CompressiveStrength_Unit":"MPa",
        "SpecimenID_Value":"KIT_CS_M2_2d_W2",
        "SpecimenAge_Value":2,
        "SpecimenAge_Unit":"day",
        " CompressionForce_Value":1229,
        "CompressionForce_Unit":"kN"
    },
    {
        "ID_Value":6,
        "humanreadableID_Value":"KIT_21-1605_M2_2d_W3",
        "ExperimentDate_Value":"2023-09-15T00:00:00.000Z",
        "Lab_Value":"MPA",
        "CompressiveStregth_Value":56.36,
        "CompressiveStrength_Unit":"MPa",
        "SpecimenID_Value":"KIT_CS_M2_2d_W3",
        "SpecimenAge_Value":2,
        "SpecimenAge_Unit":"day",
        " CompressionForce_Value":1268,
        "CompressionForce_Unit":"kN"
    },
    {
        "ID_Value":7,
        "humanreadableID_Value":"KIT_21-1605_M2_7d_W1",
        "ExperimentDate_Value":"2023-09-20T00:00:00.000Z",
        "Lab_Value":"MPA",
        "CompressiveStregth_Value":68.0,
        "CompressiveStrength_Unit":"MPa",
        "SpecimenID_Value":"KIT_CS_M2_7d_W1",
        "SpecimenAge_Value":7,
        "SpecimenAge_Unit":"day",
        " CompressionForce_Value":1530,
        "CompressionForce_Unit":"kN"
    },
    {
        "ID_Value":8,
        "humanreadableID_Value":"KIT_21-1605_M2_7d_W2",
        "ExperimentDate_Value":"2023-09-20T00:00:00.000Z",
        "Lab_Value":"MPA",
        "CompressiveStregth_Value":69.38,
        "CompressiveStrength_Unit":"MPa",
        "SpecimenID_Value":"KIT_CS_M2_7d_W2",
        "SpecimenAge_Value":7,
        "SpecimenAge_Unit":"day",
        " CompressionForce_Value":1561,
        "CompressionForce_Unit":"kN"
    },
    {
        "ID_Value":9,
        "humanreadableID_Value":"KIT_21-1605_M2_7d_W3",
        "ExperimentDate_Value":"2023-09-20T00:00:00.000Z",
        "Lab_Value":"MPA",
        "CompressiveStregth_Value":71.64,
        "CompressiveStrength_Unit":"MPa",
        "SpecimenID_Value":"KIT_CS_M2_7d_W3",
        "SpecimenAge_Value":7,
        "SpecimenAge_Unit":"day",
        " CompressionForce_Value":1612,
        "CompressionForce_Unit":"kN"
    },
    {
        "ID_Value":10,
        "humanreadableID_Value":"KIT_21-1605_M2_28d_W1",
        "ExperimentDate_Value":"2023-10-11T00:00:00.000Z",
        "Lab_Value":"MPA",
        "CompressiveStregth_Value":81.33,
        "CompressiveStrength_Unit":"MPa",
        "SpecimenID_Value":"KIT_CS_M2_28d_W1",
        "SpecimenAge_Value":28,
        "SpecimenAge_Unit":"day",
        " CompressionForce_Value":1830,
        "CompressionForce_Unit":"kN"
    },
    {
        "ID_Value":11,
        "humanreadableID_Value":"KIT_21-1605_M2_28d_W2",
        "ExperimentDate_Value":"2023-10-11T00:00:00.000Z",
        "Lab_Value":"MPA",
        "CompressiveStregth_Value":84.36,
        "CompressiveStrength_Unit":"MPa",
        "SpecimenID_Value":"KIT_CS_M2_28d_W2",
        "SpecimenAge_Value":28,
        "SpecimenAge_Unit":"day",
        " CompressionForce_Value":1898,
        "CompressionForce_Unit":"kN"
    },
    {
        "ID_Value":12,
        "humanreadableID_Value":"KIT_21-1605_M2_28d_W3",
        "ExperimentDate_Value":"2023-10-11T00:00:00.000Z",
        "Lab_Value":"MPA",
        "CompressiveStregth_Value":82.27,
        "CompressiveStrength_Unit":"MPa",
        "SpecimenID_Value":"KIT_CS_M2_28d_W3",
        "SpecimenAge_Value":28,
        "SpecimenAge_Unit":"day",
        " CompressionForce_Value":1851,
        "CompressionForce_Unit":"kN"
    },
    {
        "ID_Value":13,
        "humanreadableID_Value":"KIT_21-1605_M2_28d_Z1",
        "ExperimentDate_Value":"2023-10-11T00:00:00.000Z",
        "Lab_Value":"MPA",
        "CompressiveStregth_Value":73.11,
        "CompressiveStrength_Unit":"MPa",
        "SpecimenID_Value":"KIT_CS_M2_28d_Z1",
        "SpecimenAge_Value":28,
        "SpecimenAge_Unit":"day",
        " CompressionForce_Value":1292,
        "CompressionForce_Unit":"kN"
    },
    {
        "ID_Value":14,
        "humanreadableID_Value":"KIT_21-1605_M2_28d_Z2",
        "ExperimentDate_Value":"2023-10-11T00:00:00.000Z",
        "Lab_Value":"MPA",
        "CompressiveStregth_Value":71.08,
        "CompressiveStrength_Unit":"MPa",
        "SpecimenID_Value":"KIT_CS_M2_28d_Z2",
        "SpecimenAge_Value":28,
        "SpecimenAge_Unit":"day",
        " CompressionForce_Value":1256,
        "CompressionForce_Unit":"kN"
    },
    {
        "ID_Value":15,
        "humanreadableID_Value":"KIT_21-1605_M2_28d_Z3",
        "ExperimentDate_Value":"2023-10-11T00:00:00.000Z",
        "Lab_Value":"MPA",
        "CompressiveStregth_Value":73.34,
        "CompressiveStrength_Unit":"MPa",
        "SpecimenID_Value":"KIT_CS_M2_28d_Z3",
        "SpecimenAge_Value":28,
        "SpecimenAge_Unit":"day",
        " CompressionForce_Value":1296,
        "CompressionForce_Unit":"kN"
    }
]

File: usecases/demonstrator/KIT_data/results_mix0.1_CompressiveStrengthSpecimen.json
[
    {
        "ID_Value":1,
        "humanreadableID_Value":"KIT_CS_M2_1d_W1",
        "MixtureID_Value":"Mix0.1",
        "SpecimenShape":"Cube",
        "SpecimenMass_Value":7951.6,
        "SpecimenMass_Unit":"g",
        "SpecimenDiameter_Value":null,
        "SpecimenDiameter_Unit":null,
        "SpecimenHeight_Value":150.0,
        "SpecimenHeight_Unit":"mm",
        "SpecimenLength_Value":150.0,
        "SpecimenLength_Unit":"mm",
        "SpecimenWidth_Value":150.0,
        "SpecimenWidth_Unit":"mm"
    },
    {
        "ID_Value":2,
        "humanreadableID_Value":"KIT_CS_M2_1d_W2",
        "MixtureID_Value":"Mix0.1",
        "SpecimenShape":"Cube",
        "SpecimenMass_Value":7921.0,
        "SpecimenMass_Unit":"g",
        "SpecimenDiameter_Value":null,
        "SpecimenDiameter_Unit":null,
        "SpecimenHeight_Value":150.0,
        "SpecimenHeight_Unit":"mm",
        "SpecimenLength_Value":150.0,
        "SpecimenLength_Unit":"mm",
        "SpecimenWidth_Value":150.0,
        "SpecimenWidth_Unit":"mm"
    },
    {
        "ID_Value":3,
        "humanreadableID_Value":"KIT_CS_M2_1d_W3",
        "MixtureID_Value":"Mix0.1",
        "SpecimenShape":"Cube",
        "SpecimenMass_Value":7967.5,
        "SpecimenMass_Unit":"g",
        "SpecimenDiameter_Value":null,
        "SpecimenDiameter_Unit":null,
        "SpecimenHeight_Value":150.0,
        "SpecimenHeight_Unit":"mm",
        "SpecimenLength_Value":150.0,
        "SpecimenLength_Unit":"mm",
        "SpecimenWidth_Value":150.0,
        "SpecimenWidth_Unit":"mm"
    },
    {
        "ID_Value":4,
        "humanreadableID_Value":"KIT_CS_M2_2d_W1",
        "MixtureID_Value":"Mix0.1",
        "SpecimenShape":"Cube",
        "SpecimenMass_Value":7957.9,
        "SpecimenMass_Unit":"g",
        "SpecimenDiameter_Value":null,
        "SpecimenDiameter_Unit":null,
        "SpecimenHeight_Value":150.0,
        "SpecimenHeight_Unit":"mm",
        "SpecimenLength_Value":150.0,
        "SpecimenLength_Unit":"mm",
        "SpecimenWidth_Value":150.0,
        "SpecimenWidth_Unit":"mm"
    },
    {
        "ID_Value":5,
        "humanreadableID_Value":"KIT_CS_M2_2d_W2",
        "MixtureID_Value":"Mix0.1",
        "SpecimenShape":"Cube",
        "SpecimenMass_Value":7875.6,
        "SpecimenMass_Unit":"g",
        "SpecimenDiameter_Value":null,
        "SpecimenDiameter_Unit":null,
        "SpecimenHeight_Value":150.0,
        "SpecimenHeight_Unit":"mm",
        "SpecimenLength_Value":150.0,
        "SpecimenLength_Unit":"mm",
        "SpecimenWidth_Value":150.0,
        "SpecimenWidth_Unit":"mm"
    },
    {
        "ID_Value":6,
        "humanreadableID_Value":"KIT_CS_M2_2d_W3",
        "MixtureID_Value":"Mix0.1",
        "SpecimenShape":"Cube",
        "SpecimenMass_Value":7931.8,
        "SpecimenMass_Unit":"g",
        "SpecimenDiameter_Value":null,
        "SpecimenDiameter_Unit":null,
        "SpecimenHeight_Value":150.0,
        "SpecimenHeight_Unit":"mm",
        "SpecimenLength_Value":150.0,
        "SpecimenLength_Unit":"mm",
        "SpecimenWidth_Value":150.0,
        "SpecimenWidth_Unit":"mm"
    },
    {
        "ID_Value":7,
        "humanreadableID_Value":"KIT_CS_M2_7d_W1",
        "MixtureID_Value":"Mix0.1",
        "SpecimenShape":"Cube",
        "SpecimenMass_Value":7938.3,
        "SpecimenMass_Unit":"g",
        "SpecimenDiameter_Value":null,
        "SpecimenDiameter_Unit":null,
        "SpecimenHeight_Value":150.0,
        "SpecimenHeight_Unit":"mm",
        "SpecimenLength_Value":150.0,
        "SpecimenLength_Unit":"mm",
        "SpecimenWidth_Value":150.0,
        "SpecimenWidth_Unit":"mm"
    },
    {
        "ID_Value":8,
        "humanreadableID_Value":"KIT_CS_M2_7d_W2",
        "MixtureID_Value":"Mix0.1",
        "SpecimenShape":"Cube",
        "SpecimenMass_Value":7905.0,
        "SpecimenMass_Unit":"g",
        "SpecimenDiameter_Value":null,
        "SpecimenDiameter_Unit":null,
        "SpecimenHeight_Value":150.0,
        "SpecimenHeight_Unit":"mm",
        "SpecimenLength_Value":150.0,
        "SpecimenLength_Unit":"mm",
        "SpecimenWidth_Value":150.0,
        "SpecimenWidth_Unit":"mm"
    },
    {
        "ID_Value":9,
        "humanreadableID_Value":"KIT_CS_M2_7d_W3",
        "MixtureID_Value":"Mix0.1",
        "SpecimenShape":"Cube",
        "SpecimenMass_Value":7848.7,
        "SpecimenMass_Unit":"g",
        "SpecimenDiameter_Value":null,
        "SpecimenDiameter_Unit":null,
        "SpecimenHeight_Value":150.0,
        "SpecimenHeight_Unit":"mm",
        "SpecimenLength_Value":150.0,
        "SpecimenLength_Unit":"mm",
        "SpecimenWidth_Value":150.0,
        "SpecimenWidth_Unit":"mm"
    },
    {
        "ID_Value":10,
        "humanreadableID_Value":"KIT_CS_M2_28d_W1",
        "MixtureID_Value":"Mix0.1",
        "SpecimenShape":"Cube",
        "SpecimenMass_Value":7960.8,
        "SpecimenMass_Unit":"g",
        "SpecimenDiameter_Value":null,
        "SpecimenDiameter_Unit":null,
        "SpecimenHeight_Value":150.0,
        "SpecimenHeight_Unit":"mm",
        "SpecimenLength_Value":150.0,
        "SpecimenLength_Unit":"mm",
        "SpecimenWidth_Value":150.0,
        "SpecimenWidth_Unit":"mm"
    },
    {
        "ID_Value":11,
        "humanreadableID_Value":"KIT_CS_M2_28d_W2",
        "MixtureID_Value":"Mix0.1",
        "SpecimenShape":"Cube",
        "SpecimenMass_Value":7940.6,
        "SpecimenMass_Unit":"g",
        "SpecimenDiameter_Value":null,
        "SpecimenDiameter_Unit":null,
        "SpecimenHeight_Value":150.0,
        "SpecimenHeight_Unit":"mm",
        "SpecimenLength_Value":150.0,
        "SpecimenLength_Unit":"mm",
        "SpecimenWidth_Value":150.0,
        "SpecimenWidth_Unit":"mm"
    },
    {
        "ID_Value":12,
        "humanreadableID_Value":"KIT_CS_M2_28d_W3",
        "MixtureID_Value":"Mix0.1",
        "SpecimenShape":"Cube",
        "SpecimenMass_Value":7904.0,
        "SpecimenMass_Unit":"g",
        "SpecimenDiameter_Value":null,
        "SpecimenDiameter_Unit":null,
        "SpecimenHeight_Value":150.0,
        "SpecimenHeight_Unit":"mm",
        "SpecimenLength_Value":150.0,
        "SpecimenLength_Unit":"mm",
        "SpecimenWidth_Value":150.0,
        "SpecimenWidth_Unit":"mm"
    },
    {
        "ID_Value":13,
        "humanreadableID_Value":"KIT_CS_M2_28d_Z1",
        "MixtureID_Value":"Mix0.1",
        "SpecimenShape":"Cylinder",
        "SpecimenMass_Value":12571.8,
        "SpecimenMass_Unit":"g",
        "SpecimenDiameter_Value":150.6,
        "SpecimenDiameter_Unit":"mm",
        "SpecimenHeight_Value":297.6,
        "SpecimenHeight_Unit":"mm",
        "SpecimenLength_Value":null,
        "SpecimenLength_Unit":null,
        "SpecimenWidth_Value":null,
        "SpecimenWidth_Unit":null
    },
    {
        "ID_Value":14,
        "humanreadableID_Value":"KIT_CS_M2_28d_Z2",
        "MixtureID_Value":"Mix0.1",
        "SpecimenShape":"Cylinder",
        "SpecimenMass_Value":12428.7,
        "SpecimenMass_Unit":"g",
        "SpecimenDiameter_Value":150.45,
        "SpecimenDiameter_Unit":"mm",
        "SpecimenHeight_Value":296.9,
        "SpecimenHeight_Unit":"mm",
        "SpecimenLength_Value":null,
        "SpecimenLength_Unit":null,
        "SpecimenWidth_Value":null,
        "SpecimenWidth_Unit":null
    },
    {
        "ID_Value":15,
        "humanreadableID_Value":"KIT_CS_M2_28d_Z3",
        "MixtureID_Value":"Mix0.1",
        "SpecimenShape":"Cylinder",
        "SpecimenMass_Value":12489.1,
        "SpecimenMass_Unit":"g",
        "SpecimenDiameter_Value":150.1666666667,
        "SpecimenDiameter_Unit":"mm",
        "SpecimenHeight_Value":298.2333333333,
        "SpecimenHeight_Unit":"mm",
        "SpecimenLength_Value":null,
        "SpecimenLength_Unit":null,
        "SpecimenWidth_Value":null,
        "SpecimenWidth_Unit":null
    }
]

File: usecases/demonstrator/KIT_data/results_mix0.5_CompressiveStrength.json
[
    {
        "ID_Value":1,
        "humanreadableID_Value":"KIT_21-1605_M3_1d_W1",
        "ExperimentDate_Value":"2023-09-14T00:00:00.000Z",
        "Lab_Value":"MPA",
        "CompressiveStregth_Value":38.31,
        "CompressiveStrength_Unit":"MPa",
        "SpecimenID_Value":"KIT_CS_M3_1d_W1",
        "SpecimenAge_Value":1,
        "SpecimenAge_Unit":"day",
        " CompressionForce_Value":862,
        "CompressionForce_Unit":"kN"
    },
    {
        "ID_Value":2,
        "humanreadableID_Value":"KIT_21-1605_M3_1d_W2",
        "ExperimentDate_Value":"2023-09-14T00:00:00.000Z",
        "Lab_Value":"MPA",
        "CompressiveStregth_Value":38.31,
        "CompressiveStrength_Unit":"MPa",
        "SpecimenID_Value":"KIT_CS_M3_1d_W2",
        "SpecimenAge_Value":1,
        "SpecimenAge_Unit":"day",
        " CompressionForce_Value":862,
        "CompressionForce_Unit":"kN"
    },
    {
        "ID_Value":3,
        "humanreadableID_Value":"KIT_21-1605_M3_1d_W3",
        "ExperimentDate_Value":"2023-09-14T00:00:00.000Z",
        "Lab_Value":"MPA",
        "CompressiveStregth_Value":37.6,
        "CompressiveStrength_Unit":"MPa",
        "SpecimenID_Value":"KIT_CS_M3_1d_W3",
        "SpecimenAge_Value":1,
        "SpecimenAge_Unit":"day",
        " CompressionForce_Value":846,
        "CompressionForce_Unit":"kN"
    },
    {
        "ID_Value":4,
        "humanreadableID_Value":"KIT_21-1605_M3_2d_W1",
        "ExperimentDate_Value":"2023-09-15T00:00:00.000Z",
        "Lab_Value":"MPA",
        "CompressiveStregth_Value":47.56,
        "CompressiveStrength_Unit":"MPa",
        "SpecimenID_Value":"KIT_CS_M3_2d_W1",
        "SpecimenAge_Value":2,
        "SpecimenAge_Unit":"day",
        " CompressionForce_Value":1070,
        "CompressionForce_Unit":"kN"
    },
    {
        "ID_Value":5,
        "humanreadableID_Value":"KIT_21-1605_M3_2d_W2",
        "ExperimentDate_Value":"2023-09-15T00:00:00.000Z",
        "Lab_Value":"MPA",
        "CompressiveStregth_Value":46.98,
        "CompressiveStrength_Unit":"MPa",
        "SpecimenID_Value":"KIT_CS_M3_2d_W2",
        "SpecimenAge_Value":2,
        "SpecimenAge_Unit":"day",
        " CompressionForce_Value":1057,
        "CompressionForce_Unit":"kN"
    },
    {
        "ID_Value":6,
        "humanreadableID_Value":"KIT_21-1605_M3_2d_W3",
        "ExperimentDate_Value":"2023-09-15T00:00:00.000Z",
        "Lab_Value":"MPA",
        "CompressiveStregth_Value":46.36,
        "CompressiveStrength_Unit":"MPa",
        "SpecimenID_Value":"KIT_CS_M3_2d_W3",
        "SpecimenAge_Value":2,
        "SpecimenAge_Unit":"day",
        " CompressionForce_Value":1043,
        "CompressionForce_Unit":"kN"
    },
    {
        "ID_Value":7,
        "humanreadableID_Value":"KIT_21-1605_M3_7d_W1",
        "ExperimentDate_Value":"2023-09-20T00:00:00.000Z",
        "Lab_Value":"MPA",
        "CompressiveStregth_Value":62.27,
        "CompressiveStrength_Unit":"MPa",
        "SpecimenID_Value":"KIT_CS_M3_7d_W1",
        "SpecimenAge_Value":7,
        "SpecimenAge_Unit":"day",
        " CompressionForce_Value":1401,
        "CompressionForce_Unit":"kN"
    },
    {
        "ID_Value":8,
        "humanreadableID_Value":"KIT_21-1605_M3_7d_W2",
        "ExperimentDate_Value":"2023-09-20T00:00:00.000Z",
        "Lab_Value":"MPA",
        "CompressiveStregth_Value":61.47,
        "CompressiveStrength_Unit":"MPa",
        "SpecimenID_Value":"KIT_CS_M3_7d_W2",
        "SpecimenAge_Value":7,
        "SpecimenAge_Unit":"day",
        " CompressionForce_Value":1383,
        "CompressionForce_Unit":"kN"
    },
    {
        "ID_Value":9,
        "humanreadableID_Value":"KIT_21-1605_M3_7d_W3",
        "ExperimentDate_Value":"2023-09-20T00:00:00.000Z",
        "Lab_Value":"MPA",
        "CompressiveStregth_Value":62.8,
        "CompressiveStrength_Unit":"MPa",
        "SpecimenID_Value":"KIT_CS_M3_7d_W3",
        "SpecimenAge_Value":7,
        "SpecimenAge_Unit":"day",
        " CompressionForce_Value":1413,
        "CompressionForce_Unit":"kN"
    },
    {
        "ID_Value":10,
        "humanreadableID_Value":"KIT_21-1605_M3_28d_W1",
        "ExperimentDate_Value":"2023-10-11T00:00:00.000Z",
        "Lab_Value":"MPA",
        "CompressiveStregth_Value":70.4444444444,
        "CompressiveStrength_Unit":"MPa",
        "SpecimenID_Value":"KIT_CS_M3_28d_W1",
        "SpecimenAge_Value":28,
        "SpecimenAge_Unit":"day",
        " CompressionForce_Value":1585,
        "CompressionForce_Unit":"kN"
    },
    {
        "ID_Value":11,
        "humanreadableID_Value":"KIT_21-1605_M3_28d_W2",
        "ExperimentDate_Value":"2023-10-11T00:00:00.000Z",
        "Lab_Value":"MPA",
        "CompressiveStregth_Value":73.7777777778,
        "CompressiveStrength_Unit":"MPa",
        "SpecimenID_Value":"KIT_CS_M3_28d_W2",
        "SpecimenAge_Value":28,
        "SpecimenAge_Unit":"day",
        " CompressionForce_Value":1660,
        "CompressionForce_Unit":"kN"
    },
    {
        "ID_Value":12,
        "humanreadableID_Value":"KIT_21-1605_M3_28d_W3",
        "ExperimentDate_Value":"2023-10-11T00:00:00.000Z",
        "Lab_Value":"MPA",
        "CompressiveStregth_Value":72.5333333333,
        "CompressiveStrength_Unit":"MPa",
        "SpecimenID_Value":"KIT_CS_M3_28d_W3",
        "SpecimenAge_Value":28,
        "SpecimenAge_Unit":"day",
        " CompressionForce_Value":1632,
        "CompressionForce_Unit":"kN"
    },
    {
        "ID_Value":13,
        "humanreadableID_Value":"KIT_21-1605_M3_28d_Z1",
        "ExperimentDate_Value":"2023-10-11T00:00:00.000Z",
        "Lab_Value":"MPA",
        "CompressiveStregth_Value":70.17,
        "CompressiveStrength_Unit":"MPa",
        "SpecimenID_Value":"KIT_CS_M3_28d_Z1",
        "SpecimenAge_Value":28,
        "SpecimenAge_Unit":"day",
        " CompressionForce_Value":1240,
        "CompressionForce_Unit":"kN"
    },
    {
        "ID_Value":14,
        "humanreadableID_Value":"KIT_21-1605_M3_28d_Z2",
        "ExperimentDate_Value":"2023-10-11T00:00:00.000Z",
        "Lab_Value":"MPA",
        "CompressiveStregth_Value":62.81,
        "CompressiveStrength_Unit":"MPa",
        "SpecimenID_Value":"KIT_CS_M3_28d_Z2",
        "SpecimenAge_Value":28,
        "SpecimenAge_Unit":"day",
        " CompressionForce_Value":1110,
        "CompressionForce_Unit":"kN"
    },
    {
        "ID_Value":15,
        "humanreadableID_Value":"KIT_21-1605_M3_28d_Z3",
        "ExperimentDate_Value":"2023-10-11T00:00:00.000Z",
        "Lab_Value":"MPA",
        "CompressiveStregth_Value":62.98,
        "CompressiveStrength_Unit":"MPa",
        "SpecimenID_Value":"KIT_CS_M3_28d_Z3",
        "SpecimenAge_Value":28,
        "SpecimenAge_Unit":"day",
        " CompressionForce_Value":1113,
        "CompressionForce_Unit":"kN"
    }
]

File: usecases/demonstrator/KIT_data/results_mix0.5_CompressiveStrengthSpecimen.json
[
    {
        "ID_Value":1,
        "humanreadableID_Value":"KIT_CS_M3_1d_W1",
        "MixtureID_Value":"Mix0.5",
        "SpecimenShape":"Cube",
        "SpecimenMass_Value":7842.7,
        "SpecimenMass_Unit":"g",
        "SpecimenDiameter_Value":null,
        "SpecimenDiameter_Unit":null,
        "SpecimenHeight_Value":150.0,
        "SpecimenHeight_Unit":"mm",
        "SpecimenLength_Value":150.0,
        "SpecimenLength_Unit":"mm",
        "SpecimenWidth_Value":150.0,
        "SpecimenWidth_Unit":"mm"
    },
    {
        "ID_Value":2,
        "humanreadableID_Value":"KIT_CS_M3_1d_W2",
        "MixtureID_Value":"Mix0.5",
        "SpecimenShape":"Cube",
        "SpecimenMass_Value":7886.4,
        "SpecimenMass_Unit":"g",
        "SpecimenDiameter_Value":null,
        "SpecimenDiameter_Unit":null,
        "SpecimenHeight_Value":150.0,
        "SpecimenHeight_Unit":"mm",
        "SpecimenLength_Value":150.0,
        "SpecimenLength_Unit":"mm",
        "SpecimenWidth_Value":150.0,
        "SpecimenWidth_Unit":"mm"
    },
    {
        "ID_Value":3,
        "humanreadableID_Value":"KIT_CS_M3_1d_W3",
        "MixtureID_Value":"Mix0.5",
        "SpecimenShape":"Cube",
        "SpecimenMass_Value":7767.3,
        "SpecimenMass_Unit":"g",
        "SpecimenDiameter_Value":null,
        "SpecimenDiameter_Unit":null,
        "SpecimenHeight_Value":150.0,
        "SpecimenHeight_Unit":"mm",
        "SpecimenLength_Value":150.0,
        "SpecimenLength_Unit":"mm",
        "SpecimenWidth_Value":150.0,
        "SpecimenWidth_Unit":"mm"
    },
    {
        "ID_Value":4,
        "humanreadableID_Value":"KIT_CS_M3_2d_W1",
        "MixtureID_Value":"Mix0.5",
        "SpecimenShape":"Cube",
        "SpecimenMass_Value":7883.7,
        "SpecimenMass_Unit":"g",
        "SpecimenDiameter_Value":null,
        "SpecimenDiameter_Unit":null,
        "SpecimenHeight_Value":150.0,
        "SpecimenHeight_Unit":"mm",
        "SpecimenLength_Value":150.0,
        "SpecimenLength_Unit":"mm",
        "SpecimenWidth_Value":150.0,
        "SpecimenWidth_Unit":"mm"
    },
    {
        "ID_Value":5,
        "humanreadableID_Value":"KIT_CS_M3_2d_W2",
        "MixtureID_Value":"Mix0.5",
        "SpecimenShape":"Cube",
        "SpecimenMass_Value":7928.1,
        "SpecimenMass_Unit":"g",
        "SpecimenDiameter_Value":null,
        "SpecimenDiameter_Unit":null,
        "SpecimenHeight_Value":150.0,
        "SpecimenHeight_Unit":"mm",
        "SpecimenLength_Value":150.0,
        "SpecimenLength_Unit":"mm",
        "SpecimenWidth_Value":150.0,
        "SpecimenWidth_Unit":"mm"
    },
    {
        "ID_Value":6,
        "humanreadableID_Value":"KIT_CS_M3_2d_W3",
        "MixtureID_Value":"Mix0.5",
        "SpecimenShape":"Cube",
        "SpecimenMass_Value":7882.8,
        "SpecimenMass_Unit":"g",
        "SpecimenDiameter_Value":null,
        "SpecimenDiameter_Unit":null,
        "SpecimenHeight_Value":150.0,
        "SpecimenHeight_Unit":"mm",
        "SpecimenLength_Value":150.0,
        "SpecimenLength_Unit":"mm",
        "SpecimenWidth_Value":150.0,
        "SpecimenWidth_Unit":"mm"
    },
    {
        "ID_Value":7,
        "humanreadableID_Value":"KIT_CS_M3_7d_W1",
        "MixtureID_Value":"Mix0.5",
        "SpecimenShape":"Cube",
        "SpecimenMass_Value":7855.5,
        "SpecimenMass_Unit":"g",
        "SpecimenDiameter_Value":null,
        "SpecimenDiameter_Unit":null,
        "SpecimenHeight_Value":150.0,
        "SpecimenHeight_Unit":"mm",
        "SpecimenLength_Value":150.0,
        "SpecimenLength_Unit":"mm",
        "SpecimenWidth_Value":150.0,
        "SpecimenWidth_Unit":"mm"
    },
    {
        "ID_Value":8,
        "humanreadableID_Value":"KIT_CS_M3_7d_W2",
        "MixtureID_Value":"Mix0.5",
        "SpecimenShape":"Cube",
        "SpecimenMass_Value":7829.0,
        "SpecimenMass_Unit":"g",
        "SpecimenDiameter_Value":null,
        "SpecimenDiameter_Unit":null,
        "SpecimenHeight_Value":150.0,
        "SpecimenHeight_Unit":"mm",
        "SpecimenLength_Value":150.0,
        "SpecimenLength_Unit":"mm",
        "SpecimenWidth_Value":150.0,
        "SpecimenWidth_Unit":"mm"
    },
    {
        "ID_Value":9,
        "humanreadableID_Value":"KIT_CS_M3_7d_W3",
        "MixtureID_Value":"Mix0.5",
        "SpecimenShape":"Cube",
        "SpecimenMass_Value":7889.1,
        "SpecimenMass_Unit":"g",
        "SpecimenDiameter_Value":null,
        "SpecimenDiameter_Unit":null,
        "SpecimenHeight_Value":150.0,
        "SpecimenHeight_Unit":"mm",
        "SpecimenLength_Value":150.0,
        "SpecimenLength_Unit":"mm",
        "SpecimenWidth_Value":150.0,
        "SpecimenWidth_Unit":"mm"
    },
    {
        "ID_Value":10,
        "humanreadableID_Value":"KIT_CS_M3_28d_W1",
        "MixtureID_Value":"Mix0.5",
        "SpecimenShape":"Cube",
        "SpecimenMass_Value":7806.1,
        "SpecimenMass_Unit":"g",
        "SpecimenDiameter_Value":null,
        "SpecimenDiameter_Unit":null,
        "SpecimenHeight_Value":150.0,
        "SpecimenHeight_Unit":"mm",
        "SpecimenLength_Value":150.0,
        "SpecimenLength_Unit":"mm",
        "SpecimenWidth_Value":150.0,
        "SpecimenWidth_Unit":"mm"
    },
    {
        "ID_Value":11,
        "humanreadableID_Value":"KIT_CS_M3_28d_W2",
        "MixtureID_Value":"Mix0.5",
        "SpecimenShape":"Cube",
        "SpecimenMass_Value":7915.3,
        "SpecimenMass_Unit":"g",
        "SpecimenDiameter_Value":null,
        "SpecimenDiameter_Unit":null,
        "SpecimenHeight_Value":150.0,
        "SpecimenHeight_Unit":"mm",
        "SpecimenLength_Value":150.0,
        "SpecimenLength_Unit":"mm",
        "SpecimenWidth_Value":150.0,
        "SpecimenWidth_Unit":"mm"
    },
    {
        "ID_Value":12,
        "humanreadableID_Value":"KIT_CS_M3_28d_W3",
        "MixtureID_Value":"Mix0.5",
        "SpecimenShape":"Cube",
        "SpecimenMass_Value":7834.3,
        "SpecimenMass_Unit":"g",
        "SpecimenDiameter_Value":null,
        "SpecimenDiameter_Unit":null,
        "SpecimenHeight_Value":150.0,
        "SpecimenHeight_Unit":"mm",
        "SpecimenLength_Value":150.0,
        "SpecimenLength_Unit":"mm",
        "SpecimenWidth_Value":150.0,
        "SpecimenWidth_Unit":"mm"
    },
    {
        "ID_Value":13,
        "humanreadableID_Value":"KIT_CS_M3_28d_Z1",
        "MixtureID_Value":"Mix0.5",
        "SpecimenShape":"Cylinder",
        "SpecimenMass_Value":12467.4,
        "SpecimenMass_Unit":"g",
        "SpecimenDiameter_Value":150.4833333333,
        "SpecimenDiameter_Unit":"mm",
        "SpecimenHeight_Value":297.3333333333,
        "SpecimenHeight_Unit":"mm",
        "SpecimenLength_Value":null,
        "SpecimenLength_Unit":null,
        "SpecimenWidth_Value":null,
        "SpecimenWidth_Unit":null
    },
    {
        "ID_Value":14,
        "humanreadableID_Value":"KIT_CS_M3_28d_Z2",
        "MixtureID_Value":"Mix0.5",
        "SpecimenShape":"Cylinder",
        "SpecimenMass_Value":12292.7,
        "SpecimenMass_Unit":"g",
        "SpecimenDiameter_Value":149.85,
        "SpecimenDiameter_Unit":"mm",
        "SpecimenHeight_Value":297.6333333333,
        "SpecimenHeight_Unit":"mm",
        "SpecimenLength_Value":null,
        "SpecimenLength_Unit":null,
        "SpecimenWidth_Value":null,
        "SpecimenWidth_Unit":null
    },
    {
        "ID_Value":15,
        "humanreadableID_Value":"KIT_CS_M3_28d_Z3",
        "MixtureID_Value":"Mix0.5",
        "SpecimenShape":"Cylinder",
        "SpecimenMass_Value":12306.1,
        "SpecimenMass_Unit":"g",
        "SpecimenDiameter_Value":149.8166666667,
        "SpecimenDiameter_Unit":"mm",
        "SpecimenHeight_Value":297.6666666667,
        "SpecimenHeight_Unit":"mm",
        "SpecimenLength_Value":null,
        "SpecimenLength_Unit":null,
        "SpecimenWidth_Value":null,
        "SpecimenWidth_Unit":null
    }
]

File: usecases/demonstrator/KIT_data/results_mix0_CompressiveStrength.json
[
    {
        "ID_Value":1,
        "humanreadableID_Value":"KIT_21-1605_M1_1d_W1",
        "ExperimentDate_Value":"2023-07-20T00:00:00.000Z",
        "Lab_Value":"MPA",
        "CompressiveStregth_Value":47.91,
        "CompressiveStrength_Unit":"MPa",
        "SpecimenID_Value":"KIT_CS_M1_1d_W1",
        "SpecimenAge_Value":1,
        "SpecimenAge_Unit":"day",
        " CompressionForce_Value":1078,
        "CompressionForce_Unit":"N"
    },
    {
        "ID_Value":2,
        "humanreadableID_Value":"KIT_21-1605_M1_1d_W2",
        "ExperimentDate_Value":"2023-07-20T00:00:00.000Z",
        "Lab_Value":"MPA",
        "CompressiveStregth_Value":46.89,
        "CompressiveStrength_Unit":"MPa",
        "SpecimenID_Value":"KIT_CS_M1_1d_W2",
        "SpecimenAge_Value":1,
        "SpecimenAge_Unit":"day",
        " CompressionForce_Value":1055,
        "CompressionForce_Unit":"N"
    },
    {
        "ID_Value":3,
        "humanreadableID_Value":"KIT_21-1605_M1_1d_W3",
        "ExperimentDate_Value":"2023-07-20T00:00:00.000Z",
        "Lab_Value":"MPA",
        "CompressiveStregth_Value":48.18,
        "CompressiveStrength_Unit":"MPa",
        "SpecimenID_Value":"KIT_CS_M1_1d_W3",
        "SpecimenAge_Value":1,
        "SpecimenAge_Unit":"day",
        " CompressionForce_Value":1084,
        "CompressionForce_Unit":"N"
    },
    {
        "ID_Value":4,
        "humanreadableID_Value":"KIT_21-1605_M1_2d_W1",
        "ExperimentDate_Value":"2023-07-21T00:00:00.000Z",
        "Lab_Value":"MPA",
        "CompressiveStregth_Value":56.0,
        "CompressiveStrength_Unit":"MPa",
        "SpecimenID_Value":"KIT_CS_M1_2d_W1",
        "SpecimenAge_Value":2,
        "SpecimenAge_Unit":"day",
        " CompressionForce_Value":1260,
        "CompressionForce_Unit":"N"
    },
    {
        "ID_Value":5,
        "humanreadableID_Value":"KIT_21-1605_M1_2d_W2",
        "ExperimentDate_Value":"2023-07-21T00:00:00.000Z",
        "Lab_Value":"MPA",
        "CompressiveStregth_Value":56.04,
        "CompressiveStrength_Unit":"MPa",
        "SpecimenID_Value":"KIT_CS_M1_2d_W2",
        "SpecimenAge_Value":2,
        "SpecimenAge_Unit":"day",
        " CompressionForce_Value":1261,
        "CompressionForce_Unit":"N"
    },
    {
        "ID_Value":6,
        "humanreadableID_Value":"KIT_21-1605_M1_2d_W3",
        "ExperimentDate_Value":"2023-07-21T00:00:00.000Z",
        "Lab_Value":"MPA",
        "CompressiveStregth_Value":54.31,
        "CompressiveStrength_Unit":"MPa",
        "SpecimenID_Value":"KIT_CS_M1_2d_W3",
        "SpecimenAge_Value":2,
        "SpecimenAge_Unit":"day",
        " CompressionForce_Value":1222,
        "CompressionForce_Unit":"N"
    },
    {
        "ID_Value":7,
        "humanreadableID_Value":"KIT_21-1605_M1_7d_W1",
        "ExperimentDate_Value":"2023-07-26T00:00:00.000Z",
        "Lab_Value":"MPA",
        "CompressiveStregth_Value":68.44,
        "CompressiveStrength_Unit":"MPa",
        "SpecimenID_Value":"KIT_CS_M1_7d_W1",
        "SpecimenAge_Value":7,
        "SpecimenAge_Unit":"day",
        " CompressionForce_Value":1540,
        "CompressionForce_Unit":"N"
    },
    {
        "ID_Value":8,
        "humanreadableID_Value":"KIT_21-1605_M1_7d_W2",
        "ExperimentDate_Value":"2023-07-26T00:00:00.000Z",
        "Lab_Value":"MPA",
        "CompressiveStregth_Value":64.84,
        "CompressiveStrength_Unit":"MPa",
        "SpecimenID_Value":"KIT_CS_M1_7d_W2",
        "SpecimenAge_Value":7,
        "SpecimenAge_Unit":"day",
        " CompressionForce_Value":1459,
        "CompressionForce_Unit":"N"
    },
    {
        "ID_Value":9,
        "humanreadableID_Value":"KIT_21-1605_M1_7d_W3",
        "ExperimentDate_Value":"2023-07-26T00:00:00.000Z",
        "Lab_Value":"MPA",
        "CompressiveStregth_Value":65.16,
        "CompressiveStrength_Unit":"MPa",
        "SpecimenID_Value":"KIT_CS_M1_7d_W3",
        "SpecimenAge_Value":7,
        "SpecimenAge_Unit":"day",
        " CompressionForce_Value":1466,
        "CompressionForce_Unit":"N"
    },
    {
        "ID_Value":10,
        "humanreadableID_Value":"KIT_21-1605_M1_28d_W1",
        "ExperimentDate_Value":"2023-08-16T00:00:00.000Z",
        "Lab_Value":"MPA",
        "CompressiveStregth_Value":77.64,
        "CompressiveStrength_Unit":"MPa",
        "SpecimenID_Value":"KIT_CS_M1_28d_W1",
        "SpecimenAge_Value":28,
        "SpecimenAge_Unit":"day",
        " CompressionForce_Value":1747,
        "CompressionForce_Unit":"N"
    },
    {
        "ID_Value":11,
        "humanreadableID_Value":"KIT_21-1605_M1_28d_W2",
        "ExperimentDate_Value":"2023-08-16T00:00:00.000Z",
        "Lab_Value":"MPA",
        "CompressiveStregth_Value":76.71,
        "CompressiveStrength_Unit":"MPa",
        "SpecimenID_Value":"KIT_CS_M1_28d_W2",
        "SpecimenAge_Value":28,
        "SpecimenAge_Unit":"day",
        " CompressionForce_Value":1726,
        "CompressionForce_Unit":"N"
    },
    {
        "ID_Value":12,
        "humanreadableID_Value":"KIT_21-1605_M1_28d_W3",
        "ExperimentDate_Value":"2023-08-16T00:00:00.000Z",
        "Lab_Value":"MPA",
        "CompressiveStregth_Value":77.91,
        "CompressiveStrength_Unit":"MPa",
        "SpecimenID_Value":"KIT_CS_M1_28d_W3",
        "SpecimenAge_Value":28,
        "SpecimenAge_Unit":"day",
        " CompressionForce_Value":1753,
        "CompressionForce_Unit":"N"
    }
]
